Repository: normanli33/fastenerinsight-theme

# FastenerInsight

A niche technical blog and resource hub bridging engineering specifications
(ISO / DIN / ASME / AS fastener standards) and procurement reality, built on
a hybrid **Ghost CMS + Streamlit** architecture.

## Directory structure

```
fastenerinsight-theme/
├── ghost-theme/
│   └── fastenerinsight/            # Ghost theme, zip this folder to upload
│       ├── package.json            # Theme metadata + Ghost config
│       ├── default.hbs             # Base layout (header/footer, ghost_head/foot)
│       ├── index.hbs               # Homepage (hero + article grid + tools section)
│       ├── post.hbs                # Long-form post template
│       ├── partials/

File: content/articles/fastener-compliance-cbam-data-cr-free-en10204.md
---
title: "Fastener Compliance: Understanding CBAM Data, Chromium-Free Specifications and EN 10204 Certificates"
description: "CBAM emissions data, hexavalent-chromium-free coating specifications and EN 10204 2.1 vs 2.2 vs 3.1 — what each fastener compliance request actually needs to demonstrate, and what evidence proves it."
date: 2026-10-28
slug: "fastener-compliance-understanding-cbam-data-chromium-free-specifications-and-en-10204-certificates"
tags:
  - standards
  - coatings
  - quality-assurance
  - compliance
  - eu-regulations
  - fasteners
---

# Fastener Compliance: Understanding CBAM Data, Chromium-Free Specifications and EN 10204 Certificates

# Fastener Compliance: Understanding CBAM Data, Chromium-Free Specifications and EN 10204 Certificates

Fastener purchasing increasingly involves questions beyond size, strength and availability. Customers may request production emissions data, specify hexavalent-chromium-free coatings, or require an EN 10204 inspection document.

For suppliers and customers, the challenge is to understand what each request needs to demonstrate. An emissions report, a coating declaration and a material inspection certificate serve different purposes. Getting those requirements clear before ordering helps prevent delays, unnecessary costs and gaps in traceability.

## CBAM emissions requests: what can a fastener supplier provide?

The EU Carbon Border Adjustment Mechanism, or CBAM, entered its definitive regime on 1 January 2026. It places obligations on importers of covered goods, including reporting embedded emissions and purchasing and surrendering CBAM certificates. The current rules include an annual 50-tonne mass threshold for relevant goods, assessed at importer level. [European Commission CBAM guidance](https://taxation-customs.ec.europa.eu/carbon-border-adjustment-mechanism/cbam-definitive-regime_en)

Iron and steel fasteners classified under heading 7318 are included in CBAM's product coverage. However, applicability must be checked against the goods actually imported into the EU, their classification, origin and relevant exemptions. [CBAM Regulation, Annex I](https://eur-lex.europa.eu/eli/reg/2023/956/oj/eng)

For an Australian fastener supplier, two situations need different treatment.

**Fasteners exported separately to the EU:** the EU importer may need CBAM information for the fasteners themselves.

**Fasteners incorporated into a machine in Australia:** the finished machine's customs classification determines whether that imported product is covered. The presence of steel fasteners does not automatically make the whole machine subject to CBAM.

A machine builder may still request component emissions information for its own carbon accounting or customer requirements. Suppliers should establish whether a request concerns statutory CBAM reporting, a product carbon footprint or a broader sustainability assessment.

### Start by clarifying the request

Before approaching manufacturers for data, confirm:

- Which products, quantities and deliveries are involved?
- Is the request for actual production emissions or information supporting the use of official default values?
- Which production period and manufacturing installation must the data cover?
- What calculation method, verification and supporting evidence are required?

Actual CBAM emissions data must follow the applicable methodology and verification requirements. A generic sustainability statement or company-wide carbon footprint does not automatically satisfy those requirements. The Commission also permits the use of official default values under the definitive regime. [European Commission implementation guidance](https://customs-taxation.learning.europa.eu/pluginfile.php/70425/mod_resource/content/1/Webinar%20takeaways%20-%20CBAM%20has%20launched%20-%20What%20changes%20for%20me.pdf)

### The supplier's role is to preserve the evidence

A distributor can help connect the customer's request with the relevant manufacturer and production records. Useful information may include manufacturing installation details, production route, reporting period, emissions per tonne of product and supporting verification.

The link between the data and the supplied goods matters. The same SKU may be sourced from different factories or production routes, so one emissions figure should not automatically be applied across all stock.

Where actual data is unavailable, that limitation should be stated clearly. Suppliers should avoid presenting estimates, unrelated factory averages or general environmental declarations as verified CBAM data.

The Commission's portal for non-EU installation operators allows manufacturers to share installation and emissions information with relevant declarants. This can help manage repeated requests while controlling access to production data. [European Commission CBAM Registry](https://taxation-customs.ec.europa.eu/carbon-border-adjustment-mechanism/cbam-registry_en)

## Hexavalent-chromium-free coatings: specify more than the colour

Descriptions such as "zinc plated", "yellow zinc" or "clear zinc" do not fully define a fastener's coating chemistry or performance.

Historically, some zinc coating treatments used hexavalent chromium, also called chromium VI or Cr(VI). Alternative systems include treatments using trivalent chromium, Cr(III), as well as chromium-free options.

**Hexavalent-chromium-free does not mean entirely chromium-free.** A specification permitting trivalent chromium is different from one prohibiting chromium in every form. The wording should reflect the application's actual requirement.

Appearance is also an unreliable guide. A coating's colour alone cannot establish whether it contains Cr(VI). Fastener supplier guidance identifies Cr(VI)-free passivation systems with finishes ranging from clear and bluish to iridescent or yellowish. [Bossard corrosion protection guidance](https://www.bossard.com/global-en/-/media/bossard-group/website/documents/technical-resources/en/f-033-en.pdf)

### Define the complete coating system

A useful purchasing specification should address:

- The coating standard and applicable edition.
- Base coating, such as zinc or zinc-nickel.
- Coating thickness and dimensional requirements.
- Whether Cr(VI)-free or entirely chromium-free chemistry is required.
- Passivation, sealer, topcoat and lubrication.
- Corrosion test requirements and acceptance criteria.
- Friction requirements where controlled tightening is important.
- Required declarations or test evidence.

ISO 4042 covers electroplated fastener coating systems and includes requirements and recommendations addressing hydrogen embrittlement risk. The specified system therefore needs to suit the fastener's material, strength and intended use. [ISO 4042](https://www.iso.org/standard/77913.html)

For high-strength fasteners, a change of finish should receive engineering review. Coating processes can affect embrittlement risk, while sealers and lubricants can change tightening behaviour.

### Request evidence against the agreed specification

A coating declaration should identify the products or batches covered and the requirement being confirmed. Where testing is required, agree the method and acceptance criteria before purchase.

Cr(VI)-free status alone does not establish complete RoHS or REACH compliance. Those assessments may involve other substances and product-specific obligations.

## EN 10204: what is the difference between 2.1, 2.2 and 3.1?

EN 10204 defines types of inspection documents for metallic products. The differences concern the evidence provided, whether inspection is specific to the supplied products, and who validates the document.

| Document | What it provides | Important distinction |
|---|---|---|
| **Type 2.1 — Declaration of compliance with the order** | A manufacturer's statement that the supplied products comply with the order, without test results. | It confirms compliance but provides no numerical test evidence. |
| **Type 2.2 — Test report** | A manufacturer's statement of compliance supported by results from non-specific inspection. | The products tested are not necessarily the products supplied. |
| **Type 3.1 — Inspection certificate** | A manufacturer's statement of compliance supported by results from specific inspection. | It is validated by the manufacturer's authorised inspection representative, independent of the manufacturing department. |

These distinctions are explained in the British Stainless Steel Association's guidance on EN 10204 inspection documents. [BSSA certificate guidance](https://bssa.org.uk/bssa_articles/bsen-10204-test-certificates-for-stainless-steel-products/)

### A 3.1 certificate does not automatically mean third-party certification

The independent representative validating a 3.1 certificate can work for the manufacturer. Independence from the manufacturing department does not require an external inspection organisation.

A 3.1 certificate also does not mean every fastener has been individually tested. Sampling, test units and acceptance requirements depend on the applicable product specification and order.

### Check what the certificate actually covers

A raw-material certificate may establish the chemistry of the steel used to manufacture a bolt. It does not, by itself, establish the finished bolt's mechanical properties, dimensional conformity or coating performance.

Customers should check that the documentation covers the properties they need to verify and that its references can be linked to the supplied goods.

Similarly, a distributor's general certificate of conformity should not be assumed to be an EN 10204 type 3.1 certificate.

### Specify certification before ordering

Certificate availability depends on the original manufacturing, inspection and traceability arrangements. Existing stock may not have the records needed to support a later request for specific inspection documentation.

Adding a "3.1" heading to a general report cannot create the missing evidence. Where specific certification is needed, include it in the purchase order and confirm availability before accepting substitutes.

## Match each request to the evidence needed

A practical purchasing brief should distinguish three questions:

- **CBAM:** What production emissions information is required, for which goods and reporting purpose?
- **Coatings:** What chemistry, corrosion performance and assembly characteristics must the finish achieve?
- **Inspection documents:** What conformity and test evidence must accompany the supplied fasteners?

Keeping these requirements clear helps suppliers source the appropriate products and helps customers assess the evidence they receive.

For projects involving EU exports, controlled coatings or specific inspection requirements, discuss the application and documentation with United Fasteners before ordering so availability and supporting records can be confirmed.

*Regulatory information checked as at 28 October 2026. Product coverage and documentation requirements should be confirmed for the relevant transaction and application.*

File: content/articles/fastener-standards-reference-din-iso-bs.md
# Fastener Standards Reference Guide: DIN, ISO and British Standard Equivalents

If you have ever tried to order a bolt, screw, nut or washer from a drawing and found three different part numbers on three different suppliers' datasheets, you have already met the reality of fastener standards. DIN, ISO and British Standards (BS) all describe the same or similar products, but each uses its own numbering, its own tolerances and its own designation system. For anyone who buys, sells, engineers or quality-checks fasteners, being able to cross-reference these standards is a day-to-day skill.

This guide is written as a practical reference. It contains the full cross-reference table of general fastener standards covering bolts, screws, nuts, washers, pins, rivets, circlips and more — so you can look up a DIN number and immediately find the equivalent ISO or British Standard, and vice versa.

## What Are DIN, ISO and British Standards?

**DIN (Deutsches Institut für Normung)** — the German national standards body. DIN standards such as DIN 912 (hexagon socket head cap screws) and DIN 933 (fully threaded hex bolts) are still the default specification in much of European industry, even though many have been superseded or harmonised with ISO.

**ISO (International Organization for Standardization)** — the international standards body. ISO fastener standards (ISO 4762, ISO 4017, ISO 4032, and so on) are increasingly the preferred specification worldwide, and many national standards have been withdrawn in favour of their ISO equivalents.

**British Standards (BS)** — the UK national standards. Standards such as BS 3692, BS 4168 and BS 4183 are still encountered in legacy specifications and UK-based engineering.

Over the last decades the general trend has been **DIN → ISO**: most DIN fastener standards now have an ISO equivalent, and in many cases the DIN standard has been withdrawn and replaced. However, the DIN number lives on in catalogues, drawings and ERP systems, which is exactly why a cross-reference table is so useful.

> **Important note:** The table below is provided for guidance only. There are often dimensional variations between standards, and a "same-name" product in two standards may differ in head height, thread length, tolerance, chamfer or material grade. Always verify against the actual standard document or an approved supplier drawing before committing to a design or an order.

## How to Use This Table

- Find the standard you know (usually the DIN number) and read across to find the ISO and/or British Standard equivalent.
- The **Product** column describes what the standard covers, including product grade where relevant (e.g. "product grade A", "product grade C").
- Where a standard appears with multiple ISO equivalents (for example DIN 934 → ISO 4032 / ISO 8673), the equivalents cover different variants — typically coarse and fine pitch thread versions.
- Standards with no ISO or BS entry have no direct equivalent; the DIN standard remains the governing specification.

## Full Cross-Reference Table of General Fastener Standards

| DIN Standard | ISO Standard | British Standard | Product |
|---|---|---|---|
| DIN 1 | ISO 2339 |  | Cone Pins, untempered |
| DIN 125 | ISO 7089 |  | Washers; medium type, primarily for hexagon bolts |
| DIN 125 | ISO 7090 |  | Washers; medium type, primarily for hexagon bolts |
| DIN 126 | ISO 7091 |  | Product grade C washers - designed for use with Hexagon Head Bolts and Nut |
| DIN 127 |  | BS4464B | Spring Lock Washers with square ends or tang ends |
| DIN 128 |  |  | Curved and wave Spring Lock Washers |
| DIN 137 |  |  | Spring Washers, curved or wave |
| DIN 1440 | ISO 8738 |  | Medium type washers for pins |
| DIN 1443 | ISO 2340 |  | Clevis Pins without head |
| DIN 1444 | ISO 2341 |  | Clevis Pins with head |
| DIN 1470 | ISO 8739 |  | Grooved Pins, full length parallel-grooved with pilot |
| DIN 1471 | ISO 8744 |  | Grooved Pins, full length taper-grooved |
| DIN 1472 | ISO 8745 |  | Grooved Pins, half length taper-grooved |
| DIN 1473 | ISO 8740 |  | Grooved Pins, full length parallel-grooved with chamfer |
| DIN 1474 | ISO 8741 |  | Grooved Pins, half length reverse-grooved |
| DIN 1475 | ISO 8742 |  | Grooved Pins, third length centre-grooved |
| DIN 1476 | ISO 8746 |  | Round Head Grooved Pins |
| DIN 1477 | ISO 8747 |  | Countersunk Head Grooved Pins |
| DIN 1481 | ISO 8752 |  | Spring-type Straight Pins (roll pins) - heavy type |
| DIN 1587 |  |  | Hexagon Domed Cap Nuts |
| DIN 1816 |  |  | Round Nut with set pin holes inside; ISO metric fine thread |
| DIN 315 |  |  | Wing Nuts with rounded wings |
| DIN 316 |  |  | Wing Screws with rounded wings |
| DIN 404 |  |  | Slotted Capstan Screws |
| DIN 417 | ISO 7435 |  | Slotted Set Screws with long dog point |
| DIN 427 | ISO 2342 |  | Slotted Headless Screws with chamfered end |
| DIN 428 | ISO 4034 |  | Hexagon Nuts, Grade C |
| DIN 433 | ISO 7092 |  | Washers for use with cheese head screws |
| DIN 433-1 | ISO 7092 |  | Product grade A washers - with a hardness up to 250 HV designed for use with cheese head screws |
| DIN 433-2 | ISO 7092 |  | Product grade A washers - with a hardness up to 300 HV designed for use with cheese head screws |
| DIN 438 | ISO 7436 |  | Slotted Set Screws with cup point |
| DIN 439 | ISO 4035 | BS3692 | Hexagon Thin Nuts |
| DIN 439 | ISO 4036 | BS3692 | Hexagon Thin Nuts |
| DIN 439 | ISO 8675 | BS3692 | Hexagon Thin Nuts |
| DIN 439-1 | ISO 4036 |  | Unchamfered Hexagon Thin Nuts - product grade B |
| DIN 439-2 | ISO 4035 |  | Chamfered Hexagon Thin Nuts - product grades A and B |
| DIN 439-2 | ISO 8675 |  | Chamfered Hexagon Thin Nuts - product grades A and B |
| DIN 440 | ISO 7094 |  | Washers for use in timber constructions |
| DIN 444 |  |  | Eyebolts |
| DIN 462 |  |  | Machine tools; internal tab washers for slotted round nuts for hook spanner according to DIN 1804 |
| DIN 464 |  |  | Knurled Thumb Screws, high type |
| DIN 466 |  |  | Knurled Nuts, high type |
| DIN 467 |  |  | Knurled Nuts, low type |
| DIN 471 |  |  | Circlips (retaining rings) for shafts; normal type and heavy type |
| DIN 479 |  |  | Square Head Bolts with short dog point |
| DIN 5406 |  |  | Lock Washers and locking plates for use with rolling bearings |
| DIN 548 |  |  | Round Nuts with set pin holes inside |
| DIN 551 | ISO 4766 |  | Slotted Set Screws with flat point |
| DIN 553 | ISO 7434 |  | Slotted Set Screws with cone point |
| DIN 555 | ISO 4034 |  | M5 to M100x6 Hexagon Nuts - product grade C |
| DIN 558 | ISO 4018 |  | Hexagon Head Screws |
| DIN 580 |  |  | Collar Eyebolts for lifting purposes |
| DIN 601 | ISO 4016 |  | M5 to M52 Hexagon Head Bolts; product grade C |
| DIN 603 |  |  | Mushroom Head Square Neck Bolts |
| DIN 609 |  |  | Hexagon Fits Bolts with long thread |
| DIN 6319 |  |  | Spherical Washers and conical seats |
| DIN 6325 | ISO 8734 |  | Parallel Pins, hardened: tolerance zone m6 |
| DIN 6340 |  |  | Washers for clamping devices |
| DIN 653 |  |  | Knurled Thumb Screws, low type |
| DIN 6797 |  |  | Toothed Lock Washers |
| DIN 6798 |  |  | Serrated Lock Washers |
| DIN 6799 |  |  | Lock Washers (retaining washers) for shafts |
| DIN 6900 | ISO 10644 |  | Screw and Washer assemblies |
| DIN 6901 | ISO 10510 |  | Tapping Screw and Washer assemblies |
| DIN 6902 | ISO 10673 |  | Plain Washers for screw and washer assemblies |
| DIN 6903 | ISO 10669 |  | Plain Washers for tapping screw and washer assemblies |
| DIN 6912 |  |  | Hexagon Socket Thin Head Cap Screws with pilot recess |
| DIN 6914 | ISO 14399-4 |  | High-strength Hexagon Head Bolts with large widths across flats for structural steel bolting |
| DIN 6916 |  |  | Round Washers for high-strength structural steel bolting |
| DIN 6921 | ISO 1665 |  | Hexagon Flange Bolts |
| DIN 6922 | ISO 1665 |  | Hexagon Flange Bolts with reduced shank |
| DIN 6923 | ISO 1661 |  | Hexagon Nuts with flange |
| DIN 6924 | ISO 7040 |  | Prevailing torque type Hexagon Nuts with non-metallic insert |
| DIN 6924 | ISO 10512 |  | Prevailing torque type Hexagon Nuts with non-metallic insert |
| DIN 6925 | ISO 7042 |  | Prevailing torque type all-metal Hexagon Nuts |
| DIN 6925 | ISO 10513 |  | Prevailing torque type all-metal Hexagon Nuts |
| DIN 6926 | ISO 7043 |  | Prevailing torque type Hexagon Nuts with flange and with non-metallic insert |
| DIN 6926 | ISO 12125 |  | Prevailing torque type Hexagon Nuts with flange and with non-metallic insert |
| DIN 6927 | ISO 7044 |  | Prevailing torque type All-Metal Nuts with flange |
| DIN 6927 | ISO 12126 |  | Prevailing torque type All-Metal Nuts with flange |
| DIN 7045 |  |  | Pan Head Screws with type H or type Z cross recess - product grade A |
| DIN 7337 | ISO 14589 |  | Break mandrel Blind Rivets |
| DIN 7337 | ISO 15977 to ISO 15984 |  | Break mandrel Blind Rivets |
| DIN 7337 | ISO 16582 to ISO 16584 |  | Break mandrel Blind Rivets |
| DIN 7343 | ISO 8750 |  | Spiral Pins; normal type |
| DIN 7344 | ISO 8748 |  | Spiral Pins; heavy duty type |
| DIN 7346 | ISO 13337 |  | Spring-type Straight Pins; (roll pins) lightweight type |
| DIN 7349 |  |  | Plain Washers for Bolts with heavy clamping sleeves |
| DIN 7500-1 | ISO 7085 |  | Thread rolling Screws for metric ISO thread - Part 1: Types, designation, requirements |
| DIN 7500-2 |  |  | Thread rolling Screws for ISO metric thread; guideline values for hole diameters |
| DIN 7504 |  |  | Self-drilling Screws with tapping screw thread - dimensions, requirements and testing |
| DIN 7513 |  |  | Hexagon Head and slotted head thread cutting screws - dimensions, requirements and testing |
| DIN 7516 |  |  | Cross recessed head thread cutting screws - dimensions, requirements and testing |
| DIN 7603 |  |  | Ring Seals and Gaskets |
| DIN 7970 | ISO 1478 |  | Threads and thread ends for tapping screws (modified version of ISO 1478) |
| DIN 7971 | ISO 1481 | BS4174 | Slotted Pan Head Tapping Screws |
| DIN 7972 | ISO 1482 |  | Slotted Countersunk Head Tapping Screws |
| DIN 7973 | ISO 1483 |  | Slotted Raised Countersunk Head Tapping Screws |
| DIN 7977 | ISO 8737 |  | Taper Pins with thread ends and constant point lengths |
| DIN 7978 | ISO 8736 |  | Taper Pins with internal thread |
| DIN 7979 | ISO 8733 |  | Parallel Pins with internal thread |
| DIN 7979 | ISO 8735 |  | Parallel Pins with internal thread |
| DIN 7980 |  | BS4464A | Spring Lock Washers with square ends for cheese head screws |
| DIN 7981 | ISO 7049 |  | Cross Recessed Pan Head Tapping Screws |
| DIN 7982 | ISO 7050 |  | Cross Recessed Countersunk Head Tapping Screws |
| DIN 7983 | ISO 7051 |  | Countersunk (flat) Head Tapping Screws with cross recess |
| DIN 7984 |  |  | Hexagon Socket Thin Head Cap Screws |
| DIN 7985 | ISO 7045 | BS4183 | Cross recessed raised Phillips Pan Head Screws |
| DIN 7989-1 |  |  | Washers for steel structures - product grade C |
| DIN 7989-2 |  |  | Washers for steel structures - product grade A |
| DIN 7991 | ISO 10642 | BS4168 | Hexagon Socket Countersunk Head Cap Screws |
| DIN 84 | ISO 1207 | BS4183 | Product grade A Slotted Cheese Head Screws |
| DIN 85 | ISO 1580 | BS4183 | Product grade A Slotted Pan Head Screws |
| DIN 9021 | ISO 7093 |  | Plain Washers with large outside diameter |
| DIN 908 |  |  | Hexagon Socket Screw Plugs with parallel screw thread |
| DIN 910 |  |  | Hexagon-duty hexagon Head Screw Plugs |
| DIN 911 | ISO 2936 |  | Hexagon Socket Screw Keys |
| DIN 912 | ISO 4762 | BS4168 | Hexagon Socket Head Cap Screws (modified version of ISO 4762) |
| DIN 912 | ISO 21268 | BS4168 | Hexagon Socket Head Cap Screws (modified version of ISO 4762) |
| DIN 913 | ISO 4026 |  | Hexagon Socket Set Screws with flat point (ISO 4026 modified) |
| DIN 914 | ISO 4027 |  | Hexagon Socket Set Screws with cone point (ISO 4029 modified) |
| DIN 915 | ISO 4028 |  | Hexagon Socket Set Screws with full dog point |
| DIN 916 | ISO 4029 |  | Hexagon Socket Set Screws with cup point (ISO 4029 modified) |
| DIN 918-3 |  |  | Overview of European standards for fasteners |
| DIN 921 |  |  | Slotted Pan Head Screws with large head |
| DIN 923 |  |  | Slotted Pan Head Screws with shoulder |
| DIN 929 |  |  | Hexagon Weld Nuts |
| DIN 93 |  |  | Tab Washers with long tab |
| DIN 930 |  |  | Fine thread pitch partially Threaded Screws |
| DIN 931-1 | ISO 4014 | BS3692 | M1,6 to M39 Hexagon Cap Screws partially threaded - product grades A and B |
| DIN 931-2 | ISO 4014 | BS3692 | M42 to M160x6 Hexagon Cap Screws partially threaded - product grade B |
| DIN 933 | ISO 4017 | BS3692 | M1,6 to M52 Hexagon Cap Screws fully threaded - product grades 8.8 |
| DIN 934 | ISO 4032 |  | Hexagon Nuts with metric coarse and fine pitch thread - product classes A and B |
| DIN 934 | ISO 8673 |  | Hexagon Nuts with metric coarse and fine pitch thread - product classes A and B |
| DIN 935-1 |  |  | Hexagon Slotted Nuts and Castle Nuts with metric coarse and fine pitch thread - product grades A and B |
| DIN 935-2 |  |  | M42 to M160x6 Hexagon Head Bolts; product grade B |
| DIN 935-3 |  |  | Hexagon Slotted Nuts with metric coarse pitch thread - product grade C |
| DIN 936 |  | BS3692 | M8 to M52 and M8x1 to M52x3 hexagon thin nuts; product grades A and B |
| DIN 937 |  |  | Hexagon Thin Castle Nuts |
| DIN 938 |  |  | Studs with a length of engagement equal to about 1 d |
| DIN 939 |  |  | Studs with a length of engagement equal to about 1,25 d |
| DIN 94 | ISO 1234 |  | Split Pins |
| DIN 95 |  |  | Slotted Raised Countersunk (oval) Head Wood Screws |
| DIN 96 |  |  | Slotted Round Head Wood Screws |
| DIN 960 | ISO 8765 |  | M8x1 to M100x4 Hexagon Head Bolts with fine pitch thread - product grades A and B |
| DIN 960 | ISO 8676 |  | M8x1 to M100x4 Hexagon Head Bolts with fine pitch thread - product grades A and B |
| DIN 961 | ISO 8676 |  | M8x1 to M52x3 Hexagon Head Bolts with fine pitch thread - product grades A and B |
| DIN 962 |  |  | Designation system for fasteners |
| DIN 963 | ISO 2009 | BS3692 | Slotted Countersunk Head Screws (with countersunk heads as specified in ISO 2009-1972) |
| DIN 964 | ISO 2010 | BS3692 | Slotted Raised Countersunk Oval Head Screws |
| DIN 965 | ISO 7046 | BS3692 | Cross Recessed Countersunk Flat Head Screws |
| DIN 966 | ISO 7047 |  | Cross Recessed Raised Countersunk Head Screws |
| DIN 970 | ISO 4032 |  | Hexagon Nuts; style 1; metric coarse thread, product grades A and B; ISO 4032 modified |
| DIN 971-1 | ISO 8673 |  | Style 1 Hexagon Nuts with metric fine pitch thread; property classes 6 and 8 |
| DIN 971-2 | ISO 8674 |  | Style 2 Hexagon Nuts with metric fine pitch thread; property classes 10 and 12 |
| DIN 972 | ISO 4034 |  | M5 to M39 Hexagon Nuts; style 1; product grade C (modified version of ISO 4034) |
| DIN 975 |  |  | Threaded Rods |
| DIN 976-1 |  |  | Metric thread Stud Bolts |
| DIN 976-2 |  |  | Metric interference-fit thread Stud Bolts |
| DIN 977 | ISO 21670 |  | Hexagon Weld Nuts with flange |
| DIN 979 |  |  | Hexagon Thin Slotted Nuts and Castle Nuts with metric coarse and fine pitch thread - Product grades A and B |
| DIN 980 | ISO 7042 |  | All-metal prevailing torque type Hexagon Nuts |
| DIN 980 | ISO 10513 |  | All-metal prevailing torque type Hexagon Nuts |
| DIN 981 |  |  | Locknuts for use with rolling bearings |
| DIN 982 | ISO 7040 |  | Prevailing torque type Hexagon Nuts with non-metallic insert |
| DIN 982 | ISO 10512 |  | Prevailing torque type Hexagon Nuts with non-metallic insert |
| DIN 983 |  |  | Retaining Rings with lugs for use on shafts (external circlips) |
| DIN 985 | ISO 10511 |  | Prevailing torque type Hexagon Thin Nuts with non-metallic insert |
| DIN 986 |  |  | Prevailing torque type Hexagon Domed Cap Nuts with non-metallic insert |
| DIN 988 |  |  | Shim Rings and supporting rings |

## Reading the Numbers: A Quick Orientation

The table above is long, but a few patterns make it easier to navigate:

- **DIN 9xx series** — bolts, screws and nuts (DIN 931, DIN 933, DIN 934, DIN 912, DIN 913–916). These are among the most commonly used fastener standards in the world.
- **DIN 125 / DIN 126 / DIN 9021 / DIN 433** — plain washers in various grades and sizes.
- **DIN 127, DIN 128, DIN 137, DIN 6797, DIN 6798** — spring and lock washers.
- **DIN 94** — split pins; **DIN 471 / DIN 983 / DIN 6799** — circlips and retaining rings.
- **DIN 1 / DIN 6325 / DIN 7-series pins** — parallel, taper, grooved and spring pins.
- **DIN 7337 / ISO 15977–15984** — blind rivets.
- **DIN 975 / DIN 976** — threaded rod and stud bolts.
- **DIN 6914 / ISO 14399-4** — high-strength structural bolting for steel construction (HV system).
- **DIN 933 / DIN 931** are the workhorses: fully threaded and partially threaded hex cap screws, equivalent to ISO 4017 and ISO 4014.

## Why Cross-Referencing Matters in Practice

In a supply chain or engineering context, the cross-reference is not just a paperwork exercise:

- **Sourcing:** a supplier may stock the ISO part while your drawing calls out DIN. Knowing the equivalent lets you source without re-engineering.
- **Compliance:** contracts and quality plans often name a specific standard. Substituting an equivalent requires verification that dimensions, grades and tolerances actually match — the "guidance only" caveat above applies.
- **Interchangeability:** many DIN and ISO standards are dimensionally identical or near-identical, but some differ in real ways (thread lengths, head sizes, washer outer diameters). A cross-reference is the starting point, never the final answer.

## Sources and Further Reading

This reference table is compiled from the TR Fastenings engineering data on general fastener standards ([trfastenings.com/knowledge-base/engineering-data/fastener-standards](https://www.trfastenings.com/knowledge-base/engineering-data/fastener-standards)). For detailed dimensional data, always refer to the standard documents themselves (available from DIN, ISO, BSI and national standards bodies) or your fastener supplier's technical datasheets.

File: content/articles/fastener-strength-testing-reduced-loadability.md
---
title: "Fastener Strength Testing: Understanding 8.8 vs 08.8, A4-80 vs A4-080, and When Alternative Testing Is Required"
slug: fastener-strength-testing-8-8-vs-08-8-a4-80-vs-a4-080
description: "A leading zero changes the load rating, not the material grade. How 08.8 and A4-080 signal reduced loadability — and when a finished fastener needs alternative verification instead of a full tensile test."
date: 2026-11-09
tags: [standards, quality assurance, engineering, fasteners, materials, stainless steel, procurement]
---

# Fastener Strength Testing: Understanding 8.8 vs 08.8, A4-80 vs A4-080, and When Alternative Testing Is Required

*Why material strength alone does not guarantee the load-bearing capacity of a finished fastener.*

When purchasing high-strength fasteners, engineers and procurement professionals often rely on familiar property class designations such as **8.8, 10.9, A2-70 and A4-80**.

These markings provide important information about mechanical properties. However, they do not tell the entire story.

Consider two stainless steel screws manufactured from A4 stainless steel. One is marked **A4-80**, while the other is designated **A4-080**.

Both refer to a nominal tensile-strength level of 800 MPa, but they do not represent the same finished-product loadability.

Similarly, a carbon steel screw designated **08.8** should not automatically be considered interchangeable with a standard **8.8** bolt.

The difference lies in a fundamental engineering concept: **full loadability versus reduced loadability**.

This distinction affects product selection, manufacturing, mechanical testing, certification and ultimately the reliability of bolted connections.

## 1. Material Strength Is Not the Same as Fastener Loadability

A fastener's load-bearing capacity depends on more than the mechanical strength of its material.

Its geometry also matters.

A conventional hexagon head bolt typically has sufficient head strength, shank cross-section and thread engagement to develop the full tensile load associated with its property class.

However, certain fastener designs incorporate geometric features that can reduce their load-bearing capacity.

Examples include:

- Low-head socket screws
- Button head socket screws
- Countersunk head screws
- Screws with reduced or specially modified head geometry
- Special fasteners with reduced shank sections

In these designs, failure may occur at the head or another reduced section before the threaded portion reaches the full tensile load associated with a conventional bolt.

This is why international fastener standards distinguish between full-loadability and reduced-loadability products.

### Full-loadability fasteners

A full-loadability fastener is designed to withstand the specified minimum tensile load associated with its property class and nominal thread size, when tested under the applicable standard.

Typical examples include standard hexagon head bolts manufactured to ISO 4014 or ISO 4017.

### Reduced-loadability fasteners

A reduced-loadability fastener has geometric limitations that prevent it from achieving the full tensile load of an equivalent conventional fastener.

This does not necessarily mean that its material is weaker.

For example, a low-head socket screw may be manufactured from steel meeting the same nominal tensile-strength level as a conventional socket head cap screw, but its smaller head geometry may limit the load the finished screw can sustain.

**The critical distinction is between the strength of the material and the load-bearing capacity of the complete fastener.**

## 2. What Is the Difference Between Property Classes 8.8 and 08.8?

ISO 898-1 specifies mechanical properties for carbon steel and alloy steel bolts, screws and studs.

Under this system, property class 8.8 identifies a conventional strength classification, while the leading-zero designation 08.8 identifies a reduced-loadability classification.

| Characteristic | Class 8.8 | Class 08.8 |
|---|---|---|
| Material family | Carbon or alloy steel | Carbon or alloy steel |
| Governing mechanical-property standard | ISO 898-1 | ISO 898-1 |
| Nominal tensile-strength level | 800 MPa | 800 MPa |
| Finished-product loadability | Full | Reduced |
| Leading zero | No | Yes |
| Typical products | Standard hex bolts and socket cap screws | Certain reduced-head or special screws |
| Full tensile load based on nominal stress area | Expected where applicable | Not necessarily achievable |
| Acceptance testing | Standard full-loadability testing | Reduced-loadability provisions |

### Why does the leading zero matter?

The leading zero identifies reduced loadability.

It should not be interpreted simply as a lower material grade or a different heat treatment.

For a conventional Class 8.8 bolt, the finished product is expected to meet the relevant tensile-load requirements under ISO 898-1.

For a reduced-loadability Class 08.8 screw, the product may fail at a geometrically weaker section before reaching the full tensile load associated with Class 8.8.

Consequently, specifying 08.8 instead of 8.8 is not merely an administrative change. It can affect the suitability of the fastener for a particular application.

## 3. A4-80 vs A4-080: The Stainless Steel Equivalent

A similar distinction exists for corrosion-resistant stainless steel fasteners under ISO 3506-1.

In the designation **A4-80**:

- **A4** identifies an austenitic stainless steel grade group.
- **80** identifies a nominal minimum tensile-strength level of 800 MPa.

The designation **A4-080** incorporates a leading zero to indicate reduced loadability.

| Characteristic | A4-80 | A4-080 |
|---|---|---|
| Stainless steel group | A4 | A4 |
| Mechanical-property standard | ISO 3506-1 | ISO 3506-1 |
| Nominal minimum tensile-strength level | 800 MPa | 800 MPa |
| Loadability classification | Full | Reduced |
| Leading zero | No | Yes |
| Typical application | Standard stainless hex bolts | Certain reduced-loadability stainless screws |
| Full-size tensile load | Applicable where specified | Subject to reduced-loadability requirements |

### An important qualification

Not every short or reduced-head stainless steel screw can automatically be designated A4-080.

ISO 3506-1 includes conditions relating to product geometry, thread length and the applicability of tensile testing.

For certain reduced-loadability fasteners with insufficient threaded length, the standard restricts the use of property class designations.

Therefore, the correct designation must be determined from the applicable edition of ISO 3506-1 and the relevant product standard.

**A4-080 should never be used as a generic substitute for A4-80 without checking the fastener geometry and the applicable requirements.**

## 4. Which Fastener Products Require Special Testing Consideration?

Different head styles and dimensional configurations can affect how finished fasteners should be tested.

| Product standard | Product type | General testing consideration |
|---|---|---|
| ISO 4014 | Hexagon head bolt, partially threaded | Normally full-loadability |
| ISO 4017 | Hexagon head screw, fully threaded | Normally full-loadability |
| ISO 4762 | Hexagon socket head cap screw | Normally full-loadability |
| ISO 7380-1 | Hexagon socket button head screw | Reduced-loadability considerations |
| ISO 10642 | Hexagon socket countersunk head screw | Reduced-loadability considerations |
| DIN 7984 | Low-head hexagon socket screw | Head geometry and reduced loadability |
| Custom drawings | Special head or reduced-shank fasteners | Engineering assessment required |

The product standard, mechanical-property standard and actual dimensions must all be considered together. None of them is sufficient on its own.

## 5. When Alternative Verification Is Required

The full-size tensile test is the reference method. It requires sufficient free thread length to grip the product and apply load axially along the fastener axis.

Many reduced-loadability products cannot be gripped that way. A short countersunk screw, a button head screw or a low-head socket screw may simply not offer the free length a tensile test fixture needs — and a fastener cannot be pulled to failure through its head by a method designed to load the thread.

Where direct tensile testing is not feasible, verification moves to alternative methods:

**Proof-load testing.** A specified proof load is applied to the finished product and held, then released. The pass criterion is no permanent elongation beyond the permitted amount — the fastener is not taken to failure. This confirms the product sustains its proof load without permanent set, and is the practical substitute where full tensile testing is impossible but the geometry can still be gripped.

**Hardness testing on the finished product.** Hardness is related to tensile strength through established correlations, and the relevant standards state hardness ranges for each property class. Testing the finished part — not the raw material — is the practical way to confirm that the forming and heat-treatment route produced a product consistent with its declared class.

**Material and heat-lot certification.** Mill certificates, typically EN 10204 3.1, document the chemistry and mechanical properties of the wire or bar before forming. They are supporting evidence rather than a substitute for finished-product testing, but they are the traceable record that the input material met its specification.

Two practical rules follow from this:

1. **Agree the test method in the purchase order.** "Class 8.8" and "class 08.8" can both be quoted against the same RFQ line, and the difference only becomes visible when someone asks what the acceptance test is. Name the product standard, the property class as it should be marked, and the verification method.
2. **Do not upgrade a designation by inference.** A supplier who cannot achieve a full-loadability rating for a given geometry has not failed — the geometry does not allow it. Accepting 08.8 or A4-080 for what the drawing specifies as 8.8 or A4-80 is a change to the connection, not a paperwork convenience.

## Key takeaways

- Property class describes **both** a material strength level and a finished-product loadability classification. The second is the one that governs the connection.
- A **leading zero** (08.8, A4-080) signals reduced loadability caused by geometry — not a lower-grade material and not a different heat treatment.
- Button head, countersunk, low-head and reduced-shank designs are the usual candidates for reduced-loadability designation.
- Where geometry prevents a full-size tensile test, verification shifts to proof-load testing, finished-product hardness testing and mill certification — agreed in writing before the order is placed.
