Repository: normanli33/fastenerinsight-theme

# FastenerInsight

A niche technical blog and resource hub bridging engineering specifications
(ISO / DIN / ASME / AS fastener standards) and procurement reality, built on
a hybrid **Ghost CMS + Streamlit** architecture.

## Directory structure

```
fastenerinsight-theme/
├── ghost-theme/
│   └── fastenerinsight/            # Ghost theme, zip this folder to upload
│       ├── package.json            # Theme metadata + Ghost config
│       ├── default.hbs             # Base layout (header/footer, ghost_head/foot)
│       ├── index.hbs               # Homepage (hero + article grid + tools section)
│       ├── post.hbs                # Long-form post template
│       ├── partials/

File: content/articles/ff-w-92-engineering-guide.md
---
title: "FF‑W‑92 Engineering Guide"
date: 2026-06-07
tags: ["fasteners", "washers", "Standards", "Aerospace"]
summary: "A comprehensive guide to FF‑W‑92, the U.S. Federal Specification for plain flat washers, covering types, materials, finishes, inspections, and how it relates to modern ASTM and SAE standards."
slug: "ff-w-92-engineering-guide"
toc: true
draft: false
---

<p>While flat washers appear simple, aerospace and defense requirements introduce significant complexity. <strong>FF‑W‑92</strong>, the U.S. Federal Specification for plain flat washers, remains a critical legacy callout in military, aerospace, and government contracting. Understanding its requirements, limitations, and appropriate substitutions is essential for engineers, procurement professionals, and quality inspectors working with legacy drawings.</p>

<p>This guide covers the full scope of FF‑W‑92, including types, materials, finishes, inspection requirements, and practical guidance for modern substitutions.</p>

<h2 id="background">Background</h2>

<p>The original FF‑W‑92 specification was developed to provide standardised requirements for plain flat washers used in U.S. Government applications. It defines dimensional, material, and finish requirements for several types of washers, ranging from general-purpose to close-tolerance aerospace applications.</p>

<p>Although the specification is no longer actively maintained, it remains widely referenced in existing engineering drawings and contracts. Understanding its content is essential for anyone working with legacy military or aerospace washer requirements.</p>

<h2 id="types-and-classes">Types and Classes</h2>

<p>FF‑W‑92 defines several types of washers, each with specific applications and tolerances:</p>

<table>
  <thead>
    <tr>
      <th>Type</th>
      <th>Description</th>
      <th>Typical Application</th>
    </tr>
  </thead>
  <tbody>
    <tr>
      <td><strong>Type 1</strong></td>
      <td>General-purpose washers with standard tolerances</td>
      <td>Commercial and general industrial use</td>
    </tr>
    <tr>
      <td><strong>Type 2</strong></td>
      <td>High-tolerance precision washers</td>
      <td>Aerospace and precision assemblies</td>
    </tr>
    <tr>
      <td><strong>Type 3</strong></td>
      <td>Special-purpose washers for specific applications</td>
      <td>Defence and specialty assemblies</td>
    </tr>
  </tbody>
</table>

<h2 id="material-requirements">Material Requirements</h2>

<p>FF‑W‑92 specifies several material options, each with distinct properties and applications:</p>

<h3>Steel</h3>
<ul>
  <li>Typically low-carbon steel (e.g., SAE 1010–1020)</li>
  <li>May be plain, zinc-plated, or phosphate-coated</li>
  <li>Suitable for general-purpose applications</li>
  <li>Most cost-effective option</li>
</ul>

<h3>Stainless Steel</h3>
<ul>
  <li>Corrosion-resistant grades (e.g., 302, 304, 316)</li>
  <li>Required for corrosive environments</li>
  <li>Non-magnetic versions available</li>
  <li>Higher cost than steel</li>
</ul>

<h3>Non-Ferrous Alloys</h3>
<ul>
  <li>Aluminium, brass, or copper alloys</li>
  <li>Specialised applications requiring conductivity or weight reduction</li>
  <li>Specific corrosion resistance requirements</li>
</ul>

<h2 id="finishes-and-coatings">Finishes and Coatings</h2>

<p>The specification permits various finishes depending on the material and application:</p>

<table>
  <thead>
    <tr>
      <th>Finish Type</th>
      <th>Application</th>
      <th>Considerations</th>
    </tr>
  </thead>
  <tbody>
    <tr>
      <td><strong>Plain (uncoated)</strong></td>
      <td>Indoor, non-corrosive environments</td>
      <td>Lowest cost, limited corrosion protection</td>
    </tr>
    <tr>
      <td><strong>Zinc plating</strong></td>
      <td>General-purpose corrosion resistance</td>
      <td>ASTM B633 or SAE AMS‑QQ‑P‑416 compliant</td>
    </tr>
    <tr>
      <td><strong>Cadmium plating</strong></td>
      <td>Aerospace and defence (legacy)</td>
      <td>SAE AMS‑QQ‑P‑416; environmental concerns with cadmium</td>
    </tr>
    <tr>
      <td><strong>Phosphate coating</strong></td>
      <td>Industrial and automotive</td>
      <td>Good base for oil or paint; limited corrosion resistance alone</td>
    </tr>
    <tr>
      <td><strong>Passivation</strong></td>
      <td>Stainless steel washers</td>
      <td>Removes free iron; improves corrosion resistance</td>
    </tr>
  </tbody>
</table>

<h2 id="dimensional-standards">Dimensional Standards</h2>

<p>FF‑W‑92 references specific dimensional standards for each washer type:</p>

<ul>
  <li><strong>Inside diameter (ID):</strong> Must allow free passage of the bolt or screw, typically with a specified clearance</li>
  <li><strong>Outside diameter (OD):</strong> Sized to distribute load appropriately over the bearing surface</li>
  <li><strong>Thickness:</strong> Critical for proper load distribution and clamp force control</li>
  <li><strong>Flatness:</strong> Washers must lie flat within specified tolerances to prevent uneven loading</li>
  <li><strong>Concentricity:</strong> ID and OD must be concentric within defined limits</li>
</ul>

<p>For most applications, commercial tolerances are sufficient. However, Type 2 washers for aerospace use may require tighter tolerances on all dimensions. The specification provides detailed tables for each combination of type, size, and material.</p>

<h2 id="inspection-and-testing">Inspection and Testing</h2>

<p>FF‑W‑92 requires specific inspections and tests to verify compliance:</p>

<h3>Chemical Analysis</h3>
<p>Material composition must be verified against the specification requirements. This is particularly important for stainless steel and non-ferrous grades where the material certificate is a mandatory deliverable for defence and aerospace contracts.</p>

<h3>Hardness Testing</h3>
<p>Some material grades require hardness verification, typically using Rockwell or Vickers methods. Hardness requirements are specified to ensure the washer provides adequate bearing strength without damaging the mating surface or fastener.</p>

<h3>Dimensional Inspection</h3>
<p>All critical dimensions (ID, OD, thickness, flatness) must be verified using calibrated gauges and fixtures. Sampling plans follow the AQL (Acceptable Quality Level) requirements specified in the contract or purchase order.</p>

<h3>Finish Verification</h3>
<p>Coating thickness (where applicable) must be verified using appropriate methods such as magnetic gauges for zinc or cadmium plating. For passivated stainless steel, a water-break test is commonly used to verify surface cleanliness.</p>

<h3>Workmanship</h3>
<p>Washers must be free from burrs, sharp edges, cracks, seams, laps, and other defects that could affect performance or safety. Visual inspection is supplemented by tactile methods for critical applications.</p>

<h2 id="packaging-and-marking">Packaging and Marking</h2>

<p>The specification also defines requirements for identification, packaging, and preservation:</p>

<ul>
  <li><strong>Preservation:</strong> Washers must be protected from corrosion during storage and transit</li>
  <li><strong>Packaging levels:</strong> Different levels of packaging protection based on the destination and storage period</li>
  <li><strong>Unit packaging:</strong> Typically in sealed bags or boxes with moisture-resistant barriers</li>
  <li><strong>Marking:</strong> Each package must be clearly marked with the specification number, type, material, finish, and quantity</li>
  <li><strong>Certification:</strong> Detailed documentation including material certifications and inspection reports</li>
</ul>

<h2 id="modern-substitutions">Modern Substitutions</h2>

<p>For new designs, FF‑W‑92 has been largely superseded or complemented by modern standards, including ASTM F844, ASTM F436, and SAE AS1191. However, the specification remains critical for legacy drawings and approved part lists in existing contracts. When substituting FF‑W‑92 washers with modern equivalents, engineers must carefully verify that the new standard meets all functional requirements of the original specification, particularly in terms of dimensions, material, and finish compatibility. The substitution should be documented through a formal engineering change process with appropriate approvals and traceability.</p>

File: content/articles/geomet-vs-dacromet-vs-ruspert.md
---
title: "Geomet vs Dacromet vs Ruspert: Performance and Fastener Coating Requirements"
date: 2026-07-14
description: "A technical comparison of Geomet, Dacromet, and Ruspert coatings for fasteners, covering corrosion resistance, hydrogen embrittlement, friction control, compliance, and RFQ requirements."
tags:
  - coatings
  - coatings-finishes
  - fasteners
  - Geomet
  - Dacromet
  - Ruspert
summary: "Geomet, Dacromet, and Ruspert are widely used corrosion-protective coatings for fasteners, but they differ significantly in coating structure, environmental compliance, hydrogen embrittlement risk, friction control, and suitable applications."
slug: "geomet-vs-dacromet-vs-ruspert"
toc: true
draft: false
---

# Geomet vs Dacromet vs Ruspert

Geomet, Dacromet, and Ruspert are widely used corrosion-protective coatings for fasteners, but they differ significantly in coating structure, environmental compliance, hydrogen embrittlement risk, friction control, and suitable applications.

In general:

- **Geomet** is a modern, chromium-free zinc-flake coating system.
- **Dacromet** is a traditional zinc-flake coating system that normally contains hexavalent chromium.
- **Ruspert** is typically a multilayer system consisting of zinc plating, a conversion layer, and a baked ceramic topcoat.

For modern high-strength bolts, controlled tightening, and strict environmental compliance, **Geomet is generally the strongest option**. For construction screws and self-drilling screws, especially where colour and installation abrasion resistance matter, **Ruspert is often attractive**. Traditional **Dacromet is mainly a legacy specification**.

## Overall Comparison

| Property | Geomet | Dacromet | Ruspert |
|---|---|---|---|
| Basic system | Zinc/aluminium flake in inorganic binder | Zinc/aluminium flake in chromium-containing inorganic binder | Zinc plating, conversion layer, and baked ceramic topcoat |
| Application | Non-electrolytic dip-spin, spray, or rack coating | Non-electrolytic dip-spin or spray | Usually electroplating followed by conversion and ceramic coating |
| Typical thickness | Approximately 6–15 μm | Commonly around 6–12 μm | Depends on grade and supplier; generally a thicker multilayer system |
| Typical salt-spray rating | Approximately 720–2,000 hours depending on grade and topcoat | Commonly 500–1,000+ hours depending on system | Common grades include R500, R1000, and R1500 |
| Hexavalent chromium | No | Traditional Dacromet normally contains Cr(VI) | Must be confirmed by supplier; modern systems are commonly offered Cr(VI)-free |
| RoHS/REACH suitability | Generally compliant when using the specified current system | Traditional Dacromet is generally unsuitable for RoHS applications | Product-specific; require a compliance declaration |
| Hydrogen embrittlement risk | Very low when mechanically cleaned and non-electrolytically applied | Very low when mechanically cleaned and non-electrolytically applied | Higher process concern because the zinc base layer is normally electroplated |
| Friction control | Excellent range of engineered topcoats | Available, but older systems are less commonly specified today | Possible, but often less standardised than automotive zinc-flake systems |
| Colour | Mainly silver or grey; black and coloured topcoats are available | Usually silver-grey or black | Wide range, including silver, black, blue, green, and brown |
| Installation damage resistance | Good, but performance depends on the topcoat | Good cathodic protection; basecoat may dust or abrade without a topcoat | Ceramic topcoat often provides good resistance during screw installation |
| Typical uses | Automotive fasteners, structural bolts, high-strength fasteners, defence, and industrial parts | Legacy automotive and industrial fasteners | Roofing, decking, concrete, timber, and self-drilling screws |

## 1. Corrosion Performance

### Geomet

Geomet normally gives the most predictable high-performance result when the coating grade, coating mass, topcoat, and application process are properly specified.

Typical systems include:

- **720 hours** neutral salt spray for standard systems
- **1,000 hours** for more demanding systems
- **1,500–2,000 hours** with higher-performance basecoats and compatible topcoats

It provides both:

- **Barrier protection** from overlapping zinc and aluminium flakes
- **Sacrificial cathodic protection** from zinc

Its corrosion protection can remain effective after minor scratches because nearby zinc can provide sacrificial protection to the exposed steel.

### Dacromet

Dacromet can also provide excellent corrosion resistance with a thin coating. Historically, the chromium chemistry provided strong passivation and self-healing behaviour.

Typical commercial requirements were often:

- 500 hours without red rust
- 1,000 hours for enhanced systems
- Higher results with additional topcoats

However, performance depends heavily on the exact Dacromet grade, coating weight, and number of coats. **"Dacromet" alone is not a complete technical specification.**

### Ruspert

Ruspert generally provides very good corrosion resistance, particularly for construction screws.

Common commercial classifications are:

- **R500:** 500 hours to red rust
- **R1000:** 1,000 hours to red rust
- **R1500:** 1,500 hours to red rust

The ceramic top layer protects the zinc beneath it from moisture, chemicals, and mechanical damage. This can be particularly useful for screws driven into timber, sheet metal, or concrete.

### Important Limitation of Salt-Spray Results

A statement such as "1,000-hour coating" does **not automatically mean equal real-world performance** between the three systems.

The specification should confirm:

- Test method, such as ISO 9227, ASTM B117, or JIS Z 2371
- Whether the requirement is for **no red rust** or **no white corrosion**
- Whether testing is performed on an untouched panel or an actual threaded fastener
- Whether parts are scratched, driven, or assembled before testing
- Whether the result applies to the basecoat alone or to the basecoat plus topcoat

## 2. Environmental and Regulatory Requirements

### Geomet

Modern Geomet is generally the safest choice where the customer requires:

- RoHS compliance
- REACH compliance
- Hexavalent-chromium-free coating
- Automotive or defence environmental declarations

Current Geomet systems are generally water-based and chromium-free.

### Dacromet

Traditional Dacromet normally contains **hexavalent chromium, Cr(VI)**.

As a result:

- It is generally unsuitable where RoHS compliance is mandatory
- It may conflict with customer restricted-substance lists
- Processing and waste-disposal requirements are more demanding
- Its use should not be accepted merely because the supplier describes it as a zinc-flake coating

ISO 10683 covers zinc-flake systems both with and without hexavalent chromium. Therefore, compliance with ISO 10683 alone does not prove that the coating is Cr(VI)-free.

For an RFQ, specify:

> Hexavalent-chromium-free zinc-flake coating required.

Do not rely solely upon:

> Zinc-flake coating to ISO 10683.

### Ruspert

Ruspert compliance is more product- and applicator-specific.

Request:

- RoHS declaration
- REACH or SVHC declaration
- Cr(VI) test result or declaration
- Safety Data Sheet or coating technical data sheet

Do not assume every product sold as Ruspert uses identical chemistry.

## 3. Hydrogen Embrittlement

Hydrogen embrittlement is one of the most important differences between these coating systems.

### Geomet and Dacromet

Geomet and Dacromet are **non-electrolytically applied** zinc-flake systems.

When pretreatment uses alkaline cleaning and mechanical blasting rather than acid pickling, hydrogen is not intentionally introduced during coating.

They are therefore well suited to:

- Property class 10.9 and 12.9 bolts
- High-hardness tapping screws
- Springs and clips
- Parts above approximately 1,000 MPa tensile strength
- Parts above approximately 320 HV hardness

### Ruspert

The conventional Ruspert system begins with a **metallic zinc electroplated layer**.

Electroplating and acid cleaning may introduce hydrogen.

For high-strength carbon-steel components, the supplier should confirm:

- Whether acid pickling is used
- Whether post-plating hydrogen-relief baking is performed
- Baking temperature and time
- Maximum substrate hardness or tensile strength permitted
- Compliance with the relevant hydrogen-embrittlement requirement

Ruspert may still be suitable for hardened screws, but it should not automatically be treated as equivalent to a non-electrolytic zinc-flake coating for hydrogen-embrittlement-sensitive parts.

## 4. Friction and Tightening Performance

For structural, automotive, and engineered bolted joints, corrosion resistance alone is insufficient. The coating must also provide controlled friction.

### Geomet

Geomet has a broad range of engineered lubricated topcoats.

Depending on the system, the supplier can control:

- Coefficient of friction
- Torque–tension relationship
- Repeat tightening behaviour
- Resistance to stick-slip
- Compatibility with prevailing-torque nuts
- Resistance to automotive fluids and chemicals

This makes Geomet particularly suitable for torque-critical fasteners.

### Dacromet

Dacromet basecoat alone does not necessarily provide the required tightening characteristics.

A lubricated topcoat may be required.

The specification should identify:

- Basecoat grade
- Topcoat grade
- Required coefficient of friction
- Test method, normally ISO 16047
- Torque–tension acceptance criteria

### Ruspert

Ruspert can provide good installation behaviour, particularly for drilling and tapping screws.

However, generic Ruspert specifications often focus on salt-spray hours rather than coefficient of friction.

For preloaded bolts or torque-critical assemblies, do not accept "Ruspert 1,000 hours" as a complete specification. Require actual torque–tension or friction data.

## 5. Temperature Considerations

### During Coating

Typical curing conditions vary by coating system:

- **Geomet and Dacromet:** often require curing at approximately 200–320°C, depending on the product
- **Ruspert:** commonly uses a lower-temperature process, often below approximately 200°C

This matters for:

- Through-hardened screws
- Case-hardened drilling screws
- Components whose hardness or microstructure could be affected by curing
- Parts already fitted with adhesives, nylon, or elastomeric components

### In Service

Operating-temperature resistance depends on the complete system, particularly the topcoat.

High temperatures can affect:

- Lubricant
- Colour
- Organic topcoat
- Coefficient of friction
- Corrosion performance

A salt-spray rating does not establish a coating's allowable service temperature.

## 6. Dimensional and Thread Requirements

All three coatings can affect thread fit, drive recesses, and small clearances.

For threaded fasteners, specify:

- Thread tolerance before coating
- Required acceptance after coating
- GO/NO-GO gauge requirement
- Maximum local coating buildup
- No blocked recesses, threads, or drive features
- No excessive coating accumulation in blind holes or under heads

Geomet and Dacromet are thin coatings, but dip-spin processing can cause buildup:

- Under bolt heads
- Inside recesses
- At thread roots
- Inside small nuts
- At the ends of long parts

Ruspert may have greater total coating buildup because it uses multiple layers, although the actual thickness must be confirmed by the applicator.

## 7. Applicable Specifications

### Geomet and Dacromet

Common standards include:

- **ISO 10683:2018** — non-electrolytically applied zinc-flake coating systems for fasteners
- **ASTM F1136/F1136M** — zinc/aluminium corrosion-protective coatings for fasteners
- **ISO 9227** or **ASTM B117** — neutral salt-spray testing
- **ISO 16047** — torque/clamp-force and friction testing
- Customer or OEM specifications

ISO 10683 covers systems with or without Cr(VI), and may include topcoat and lubricant requirements.

### Ruspert

Ruspert is a proprietary coating designation rather than a single generic ISO fastener coating class.

Requirements are usually controlled through:

- Supplier or licence-holder specification
- R500, R1000, or R1500 performance grade
- ISO 9227 or ASTM B117 testing
- Construction screw standard
- Customer-specific specification

A quotation should not merely state "Ruspert." It should specify the required performance and compliance documents.

## Practical Selection Guide

### Select Geomet When

- The fastener is class 10.9, 12.9, or otherwise hydrogen-sensitive
- RoHS and Cr(VI)-free compliance are mandatory
- Tightening friction must be controlled
- The application is automotive, structural, rail, defence, or engineered industrial equipment
- The drawing calls for ISO 10683 or ASTM F1136
- Thin coating and close dimensional control are important

### Select Dacromet When

- The customer drawing specifically requires an existing Dacromet grade
- A legacy part must remain identical to an approved historical system
- Cr(VI) is explicitly permitted
- The applicator can provide the exact licensed basecoat, topcoat, and certification

For a new design, a Cr(VI)-free Geomet equivalent would normally be preferable to traditional Dacromet.

### Select Ruspert When

- The product is a self-drilling, roofing, decking, timber, or concrete screw
- Good installation-abrasion resistance is needed
- A coloured finish is required
- R500, R1000, or R1500 is recognised by the customer
- Torque control is less critical than installation durability and atmospheric corrosion resistance

## Recommended RFQ Wording

### High-Strength Engineered Fastener

> Non-electrolytically applied, hexavalent-chromium-free zinc-flake coating to ISO 10683:2018, minimum 1,000 hours neutral salt spray to ISO 9227 without red rust. Coating system to include a lubricated topcoat providing a coefficient of friction of 0.12–0.18 when tested in accordance with ISO 16047. Threads shall pass the specified GO gauge after coating. No acid pickling permitted.

### Construction Screw

> Ruspert R1000 or approved equivalent multilayer corrosion-protective coating, minimum 1,000 hours neutral salt spray to ISO 9227 without red rust. Coating shall be RoHS compliant and free from hexavalent chromium. Supplier to provide coating technical data, compliance declaration, and salt-spray report.

## Bottom-Line Assessment

1. **Best overall engineered coating:** Geomet
2. **Best for high-strength fasteners:** Geomet, because it is non-electrolytic and offers controlled friction systems
3. **Best for self-drilling and construction screws:** Often Ruspert
4. **Least suitable for a new environmentally compliant specification:** Traditional Dacromet
5. **Do not compare coatings only by salt-spray hours:** Chemistry, pretreatment, hydrogen embrittlement, friction, coating thickness, and test acceptance criteria are equally important

## Reference Links

- Geomet product information: https://www.nofmetalcoatings.com/
- ISO 10683 standard overview: https://www.iso.org/standard/70609.html
- Ruspert technical information: https://content.hobson.com.au/documents/article-ruspert-coating-2008071.pdf

File: content/articles/iso-10683-friction-requirements.md
# ISO 10683 Friction Requirements: Agreed, Not Assumed

Many engineering drawings written 15–20 years ago still carry a specification that looks like this:

> **ISO 10683:2000 — FLZNNC-480-L**

At first glance it seems straightforward: a zinc flake coating with a lubricated top coat. But when that specification reaches a modern coating supplier, one of the first questions asked is often:

> **"What coefficient of friction (CoF) is required?"**

That question regularly surprises buyers, because the original drawing never mentions friction at all. The reason lies in how ISO 10683 has evolved over the past two decades — and why the friction class is no longer something that can simply be assumed.

## What Is ISO 10683?

ISO 10683 is the international standard covering **non-electrolytically applied zinc flake coatings for threaded fasteners**.

Unlike electroplating, zinc flake coatings provide corrosion protection without introducing hydrogen embrittlement, which makes them the preferred choice across:

- Automotive
- Mining
- Offshore
- Rail
- Defence
- Heavy structural applications

Typical coating systems include Delta-Protekt, Delta-Seal, Geomet, Magni, Dörken and NOF Metal Coatings. These systems usually consist of:

1. A zinc/aluminium flake basecoat
2. An optional lubricated topcoat
3. An optional colour or sealer

## Reading the Legacy Designation: FLZNNC-480-L

Many legacy drawings specify a designation in the FLZNNC family. Breaking it down:

| Code | Meaning |
|------|---------|
| FL | Zinc flake coating |
| ZN | Zinc |
| NC | Non-chromate |
| 480 | Minimum corrosion resistance (480 h neutral salt spray) |
| L | Lubricated topcoat |

Under **ISO 10683:2000**, this designation was perfectly acceptable — and complete. Notice what is missing: **there is no friction coefficient specified anywhere.**

## What Changed in ISO 10683:2014 and 2018?

Beginning with the 2014 revision (retained in the 2018 edition), ISO 10683 introduced a more complete designation system. The standard now explicitly recognises that:

> **Different lubricants produce different tightening behaviour.**

The coating designation therefore allows an additional identifier to define the required friction class. Instead of only:

```
FLZNNC-480-L
```

the specification may become something equivalent to:

```
FLZNNC-480-LX
```

where the additional character identifies the friction category defined by the purchaser. The exact friction class is **no longer assumed — it must be agreed between customer and supplier.**

## Why Does the Friction Coefficient Matter?

Many people assume zinc flake coatings exist only to prevent corrosion. In reality, the lubricant has a second, equally critical function:

**It controls installation torque.**

When a bolt is tightened, the applied torque is converted into preload — but only a small proportion of that torque actually stretches the bolt. A typical torque distribution is approximately:

- 50% consumed by thread friction
- 40% consumed by under-head friction
- 10% converted into bolt preload

The implication is stark:

> **Small changes in friction produce large changes in bolt tension.**

### A Worked Example

Assume a bolt is tightened to **250 Nm**.

- If friction increases unexpectedly, less preload is generated: clamp force drops, and the joint may loosen in service.
- If friction is too low, preload becomes excessive: the bolt may yield, and fatigue life decreases.

Two coatings that both pass **480-hour salt spray resistance** can therefore deliver very different mechanical performance. Corrosion resistance alone tells you nothing about how the fastener will behave when it is tightened.

## Why Coating Suppliers Ask the Question

A coater cannot simply guess which lubricant should be applied. Consider two legitimate, corrosion-compliant systems:

| Coating | Typical Friction Coefficient |
|----------|-----------------------------|
| KL105 | 0.12–0.18 |
| Delta Seal GZ Silver | 0.09–0.14 |

Both satisfy corrosion requirements. Both are zinc flake technology. But they behave differently during tightening. Selecting the wrong lubricant can result in:

- Incorrect installation torque
- Bolt preload outside design limits
- Assembly failures
- Customer rejection

That is why responsible coaters will always ask the question up front.

## What If the Drawing Only References ISO 10683:2000?

This is extremely common in defence and infrastructure projects, where drawings may be decades old. Since the original specification predates the newer designation system, there are generally three ways to handle it.

### Option 1 — Confirm with the Design Authority (Recommended)

If possible, go back to the customer and ask:

- Is a specific coefficient of friction required?
- Is a preferred coating system already approved?
- Is torque validation required?

This is the safest engineering approach, because it removes the ambiguity at the source.

### Option 2 — Use the Supplier's Standard Lubricant

If the customer has no preference, many suppliers propose their standard system — for example KL105 or Delta Seal GZ Silver. The chosen friction range should then be documented in the coating records and communicated to the customer for sign-off.

### Option 3 — Match Existing Production

For maintenance or repeat contracts, the most practical route is often to use the same coating system previously supplied, so that tightening behaviour stays consistent with what is already in service.

## Can the Friction Coefficient Be Left Unspecified?

Technically, yes. For a drawing written to **ISO 10683:2000**, the omission is not an error — that edition simply did not require this level of designation.

However, modern coating companies generally prefer clarification, because today's quality systems place much greater emphasis on:

- Repeatability
- Installation performance
- Traceability
- Torque consistency

## Procurement Considerations

When reviewing an RFQ that references ISO 10683:2000, buyers should check:

- Which revision of ISO 10683 is contractually required?
- Is the drawing intentionally using the 2000 edition?
- Does the customer specify installation torque?
- Is bolt preload critical to the joint design?
- Does the coating supplier require a friction class?
- Will the chosen lubricant affect compatibility with existing assemblies?

Clarifying these questions before production starts can prevent costly rework later.

## Best Practice Recommendation

For legacy drawings referencing **ISO 10683:2000**, avoid making assumptions. Instead:

1. Verify whether the customer requires a specific coefficient of friction.
2. If not specified, agree on the coating system with the supplier.
3. Record the selected friction range in the manufacturing documentation.
4. Inform the customer of the proposed coating system before production begins.

This approach protects both supplier and purchaser, while ensuring consistent installation performance.

## Final Thoughts

The evolution of ISO 10683 reflects an important shift in engineering philosophy. Earlier editions focused primarily on **corrosion protection**. Modern revisions recognise that surface coatings also influence **joint performance through friction control**.

Two zinc flake coatings may look identical after passing a 480-hour salt spray test, yet produce significantly different bolt preload during installation. For that reason, specifying — or confirming — the required coefficient of friction has become just as important as specifying corrosion resistance.

For procurement and quality engineers, understanding this seemingly small detail can prevent installation issues, warranty claims and costly field failures.
