Repository: normanli33/fastenerinsight-theme

# FastenerInsight

A niche technical blog and resource hub bridging engineering specifications
(ISO / DIN / ASME / AS fastener standards) and procurement reality, built on
a hybrid **Ghost CMS + Streamlit** architecture.

## Directory structure

```
fastenerinsight-theme/
├── ghost-theme/
│   └── fastenerinsight/            # Ghost theme, zip this folder to upload
│       ├── package.json            # Theme metadata + Ghost config
│       ├── default.hbs             # Base layout (header/footer, ghost_head/foot)
│       ├── index.hbs               # Homepage (hero + article grid + tools section)
│       ├── post.hbs                # Long-form post template
│       ├── partials/

File: content/articles/iso-4042-electroplating-guide.md
# Demystifying ISO 4042: The Essential Guide to Electroplated Fasteners

When you order a steel fastener, you rarely want it delivered bare. Left exposed to the elements, raw steel will rapidly oxidize and rust, compromising the integrity of the joint. To prevent this, fasteners undergo various coating processes—the most common of which is electroplating.

But how do you ensure that the zinc plating on a bolt from one manufacturer performs just as well as the plating from another? How do you ensure the coating isn't so thick that the nut won't thread on? 

Enter **ISO 4042**, the internationally recognized standard for electroplated coating systems on fasteners. 

Whether you are a design engineer, a quality inspector, or a procurement specialist, understanding ISO 4042 is crucial for specifying the right protective finish for your hardware. Here is a breakdown of what the standard covers and why it matters.

## What is ISO 4042?

ISO 4042 specifies the requirements for electroplated coatings applied to threaded fasteners (like bolts, screws, and nuts) and non-threaded fasteners (like washers and pins). 

While it covers various metallic coatings, it is most frequently referenced for **zinc plating** and **zinc-alloy plating** (like zinc-nickel). The standard lays out the rules for:
*   Dimensional requirements (ensuring threads still fit after plating).
*   Coating thickness and corrosion resistance.
*   Hydrogen embrittlement relief (baking).
*   Passivation and sealants.

## 1. The Balancing Act: Thickness vs. Thread Clearance

One of the biggest challenges in fastener electroplating is dimensional tolerance. Unlike painting a flat sheet of metal, adding a layer of zinc to a finely machined thread actually changes the geometry of the bolt. 

If the electroplated layer is too thick, a standard nut will bind and fail to thread onto the bolt. ISO 4042 dictates exactly how much plating can be applied based on the thread pitch and tolerance class (e.g., 6g for bolts, 6H for nuts). 

The standard ensures that at the maximum material limit (when the bolt is as thick as allowed and the nut is as tight as allowed), the coating thickness will not cause assembly interference. This means you get the maximum possible corrosion protection without ruining the thread fit.

## 2. The Silent Killer: Hydrogen Embrittlement

Perhaps the most critical safety section of ISO 4042 deals with **Hydrogen Embrittlement (HE)**. 

During the electroplating process, atomic hydrogen is generated and can diffuse into the steel of the fastener. For low-strength bolts (like Class 4.6 or 8.8), this usually isn't a problem. However, high-tensile fasteners—specifically **Property Class 10.9, 12.9, and case-hardened screws**—are highly susceptible to hydrogen embrittlement.

If hydrogen becomes trapped in the grain structure of high-strength steel, the bolt can catastrophically snap under load, often hours or days after installation, with zero warning.

**How ISO 4042 fixes this:** The standard specifies rigorous baking requirements for high-strength fasteners. Immediately after electroplating, the fasteners must be baked in an oven at a specific temperature (usually around 200°C to 230°C) for several hours. This process allows the trapped hydrogen gas to safely diffuse out of the metal before the fastener is put into service.

## 3. Passivation and Environmental Compliance (Cr6+ Free)

An electroplated zinc layer on its own offers decent protection, but it will quickly form "white rust" (zinc oxide) when exposed to moisture. To prevent this, ISO 4042 specifies the use of a **passivation layer** (often called a chromate conversion coating), which seals the zinc and delays corrosion.

Historically, the industry used hexavalent chromium (Cr6+) for passivation, which gave fasteners a distinct yellow/iridescent color. However, Cr6+ is highly toxic and carcinogenic.

Today, ISO 4042 reflects modern environmental regulations like RoHS and REACH. It heavily emphasizes the use of **trivalent chromium (Cr3+)** passivates, which are environmentally safe. When you specify modern ISO 4042 plating, you are almost certainly getting a Cr(VI)-free, RoHS-compliant finish, which typically looks silver/clear, though modern dyes can still replicate the old "yellow zinc" look safely.

## 4. Measuring Performance: Salt Spray Testing

How do you know if the ISO 4042 coating is doing its job? The standard works hand-in-hand with **ISO 9227 (Neutral Salt Spray Test)** to verify corrosion resistance. 

Coating designations under ISO 4042 will specify how many hours the fastener must survive in a salt spray chamber before showing:
1.  **White Rust:** Corrosion of the zinc plating itself.
2.  **Red Rust:** Complete failure of the plating, exposing the base steel.

By adding topcoats or sealants over the Cr3+ passivation layer, manufacturers can drastically increase these salt spray hours, pushing basic zinc plating to perform closer to premium proprietary coatings.

## The Bottom Line

Specifying "zinc plated" on an engineering drawing is no longer enough. By calling out **ISO 4042** along with your required thickness and passivation, you ensure a fastener that fits properly, resists corrosion reliably, meets environmental laws, and most importantly, won't suffer from catastrophic hydrogen embrittlement.

*Need to upgrade your fastener coatings? Check out our latest guides on fastener standards and material selection at **blog.fastenerinsight.com**.*

File: content/articles/s32707-vs-k500-vs-sanicro35hs.md
---
title: "S32707 vs. Alloy K-500 vs. Sanicro 35-HS: Choosing a High-Performance Fastener Material"
description: "A practitioner's comparison of hyper-duplex, Monel K-500, and Sanicro 35-HS for critical bolting — and the one variable that decides between them."
tags: ["material-selection", "corrosion-resistant-alloys", "subsea-bolting", "ai-generated", "needs-review"]
---

# S32707 vs. Alloy K-500 vs. Sanicro 35-HS: Choosing a High-Performance Fastener Material

Three corrosion-resistant fastener materials, three different alloy families — and a "best" choice that flips entirely depending on one variable most specs underweight: **behaviour under cathodic protection (CP)**. Here's how hyper-duplex, Monel, and the newest super-austenitic contender compare for critical bolting.

## The three families

- **UNS S32707** — hyper-duplex stainless (ferritic-austenitic), roughly 27Cr-7Ni-4.5Mo-0.4N. PREN above 49, higher than any standard commercial duplex or super duplex grade. Strength comes from the duplex microstructure plus cold work.
- **Alloy K-500** (Monel K-500 / UNS N05500) — nickel-copper (~65Ni-30Cu) age-hardened with aluminium and titanium. The mature marine incumbent; strength comes from precipitation hardening.
- **Sanicro 35-HS** — Alleima's high-strength variant of their super-austenitic / nickel-hybrid grade (~35Ni-27Cr-6.5Mo-0.3N). Pairs duplex-level strength with corrosion resistance approaching nickel alloys such as Alloy 625.

## Head-to-head

| Property | S32707 (hyper-duplex) | Alloy K-500 (Monel) | Sanicro 35-HS |
|---|---|---|---|
| Microstructure | Ferritic-austenitic | Ni-Cu, age-hardened | Austenitic |
| PREN | ~49 | N/A (non-Cr mechanism) | >52 |
| Min. yield (bolting) | ~690 MPa annealed; higher cold-worked | ~790 MPa (100 ksi) aged | 830 MPa (120 ksi) |
| Chloride pitting / crevice | Excellent | Good in seawater; poor in oxidizing acids | Best of the three |
| SCC in hot chloride | Excellent | Excellent | Excellent |
| **HISC / hydrogen embrittlement** | **Susceptible under CP at high strength** | **Susceptible — its main weakness** | **Virtually immune** |
| Sour service (MR0175 / ISO 15156) | Yes, with limits | Yes, hardness-limited | Yes (type 4a / 4c) |
| Magnetic | Yes (ferrite) | No | No |
| Availability | Rare / premium; hard to process | Wide; mature specs | Pre-release (see below) |

**Note on the strength figures:** S32707's ~690 MPa is the solution-annealed value; cold-worked bolting bar runs higher, but the exact number depends on the cold-work level. Always verify against the specific bar certificate, not the annealed datasheet.

## The variable that actually decides it

All three shrug off hot-chloride pitting and stress corrosion cracking, so corrosion resistance alone won't separate them for most seawater or subsea duties. The real fork is **hydrogen**:

- **Monel K-500** carries a well-documented history of hydrogen embrittlement failures on subsea fasteners under cathodic protection. This is the classic Achilles heel, and the reason NACE caps its hardness. Under CP in seawater, it's a live risk you manage with hardness control and coatings.
- **S32707**, like all high-strength duplex, is susceptible to hydrogen-induced stress cracking (HISC) under CP when strength and hardness run high. Manageable, but a design constraint you must engineer around.
- **Sanicro 35-HS** is the outlier: it delivers excellent crevice corrosion resistance and is virtually immune to HISC. That immunity — 120 ksi yield without the hydrogen liability — is the entire reason the HS grade exists for subsea bolting.

**The one-line framing:** *S32707 gives you the corrosion, K-500 gives you the track record, Sanicro 35-HS gives you the hydrogen immunity — and only one of the three is fully on the shelf today.*

## The availability catch on Sanicro 35-HS

Flag this in any procurement decision: **Sanicro 35-HS is an upcoming high-strength bar grade (min. yield 830 MPa / 120 ksi), currently in validation with industry partners and slated for market introduction in 2027.** Standard Sanicro 35 is available now; the HS variant is not a fully released grade. Some specialist fastener houses claim they can supply 35-HS today through the Alleima collaboration — but that is a pre-release material. Fine for qualification work; riskier for a locked production spec with a long supply tail.

## Takeaways by role

**Buyers** — K-500 has the mature supply chain and standard specs (ASTM B865, QQ-N-286, AMS). S32707 is premium and rare. Sanicro 35-HS is pre-release: treat any offer as qualification-stage, and confirm lead time and traceability before you build it into a locked spec.

**Engineers** — Pick on hydrogen behaviour first, corrosion second. If the joint sits under CP, K-500 and high-strength S32707 both demand hardness/strength limits; Sanicro 35-HS removes that constraint. If there's no CP, S32707 gives the most corrosion margin per dollar.

**Quality & documentation** — Two of the three are proprietary designations. Specify to the property class and mechanical requirements, and verify condition (aged, cold-worked, solution-annealed) via mill test certificates — not the trade name. Confirm NACE MR0175 / ISO 15156 compliance in the applicable material type where sour service applies.

## Selection logic

- **Proven, available, non-magnetic, moderate strength** → **Alloy K-500.** The safe incumbent for marine, valve, and pump fastening — provided you respect hydrogen and hardness limits under CP.
- **Maximum corrosion margin from a stainless at cost-effective strength, magnetic acceptable, no CP concern** → **S32707.** Strong for hot seawater and sour service where you're not fighting hydrogen.
- **High strength + top-tier corrosion + HISC immunity for subsea/CP service, and you can accept a pre-release grade** → **Sanicro 35-HS.** The future-proof pick, gated entirely by availability and qualification timeline.

## Bottom line

For anything under cathodic protection, hydrogen — not chloride — is the deciding factor. K-500 is the available, proven choice with a hydrogen caveat; S32707 maximizes corrosion resistance where CP isn't in play; Sanicro 35-HS is the only one that gives you high strength *and* HISC immunity, but you'll be buying ahead of its 2027 release. Specify by property class and test certificate, never by trade name alone.

---

*Related reading:* [ASTM A193 / A194 bolting explained](#) · [ASME B18.31.2 stud bolts](#) · [Grade comparison table](#) · [Coating selector](#)

File: content/articles/supplying-fasteners-eu-bound-machinery-australian-manufacturers.md
---
title: "Supplying Fasteners for EU-Bound Machinery: What Australian Manufacturers Need to Know"
description: "Fasteners in a machine do not need their own EU Product Identifiers — but the documentation behind them does matter. What Australian machine builders should request from suppliers on origin, REACH, coatings and certificates."
date: 2026-10-28
slug: "supplying-fasteners-for-eu-bound-machinery-what-australian-manufacturers-need-to-know"
tags:
  - engineering
  - procurement
  - compliance
  - eu-regulations
  - quality-assurance
  - fasteners
---

# Supplying Fasteners for EU-Bound Machinery: What Australian Manufacturers Need to Know

# Supplying Fasteners for EU-Bound Machinery: What Australian Manufacturers Need to Know

For Australian machine builders exporting to Europe, compliance starts well before the finished equipment leaves the factory. The fasteners used in an assembly can form part of the evidence needed to demonstrate material suitability, chemical compliance and product traceability.

For fastener suppliers such as United Fasteners, the practical role is to provide accurate product information and agreed supporting documents. Understanding which requirements apply helps customers request the right evidence early and avoid delays during production or export.

## Do the new EU Product Identifier rules affect Australian fastener imports?

Importing fasteners from the UK, Europe or China into Australia does not, by itself, bring those shipments within the EU's new Product Identifier requirements.

According to FedEx's current guidance, the PID requirement applies to distance-sale B2C shipments imported into the EU with an intrinsic value not exceeding €150, becoming mandatory from 1 November 2026. The identifiers cover the merchant's product code, the manufacturer or supplier's product code, and a standardised identifier where one exists. [FedEx's EU customs guidance](https://www.fedex.com/en-bg/support/clearance/customs-changes.html)

A typical commercial shipment of industrial machinery to an EU business therefore needs to be assessed separately from these low-value consumer shipment rules. Using fasteners in a machine does not automatically create a requirement to declare a separate PID for every bolt, nut or washer.

However, customers may still need detailed component information to support the finished machine's compliance.

## Who is responsible when a customer exports a machine?

Consider this supply chain:

**Overseas fastener manufacturer → Australian fastener supplier → Australian machine builder → EU customer**

The machine manufacturer is responsible for assessing the finished machinery and meeting the applicable manufacturer obligations. EU importers and other relevant parties also have duties under the legislation that applies to the product.

Fastener documentation can support that assessment, but it does not establish compliance for the complete machine.

Timing also matters. The European Commission states that machinery placed on the EU market before 20 January 2027 must comply with the current Machinery Directive. The new Machinery Regulation generally applies from that date. [European Commission machinery guidance](https://single-market-economy.ec.europa.eu/sectors/mechanical-engineering/machinery_en)

## The fastener information that matters most

### Clear product identification

Customers should be able to connect the fasteners supplied with their drawings, purchasing records and assembly specifications.

Useful records include:

- Supplier SKU and manufacturer or supplier part number.
- Product description, dimensions and thread specification.
- Applicable product standard and edition where relevant.
- Material or property class.
- Surface finish and coating specification.
- GTIN, EAN or other standardised identifier, where available.

A DIN or ISO standard describes product requirements; it does not, on its own, uniquely identify a manufacturer's product.

### Accurate country-of-origin information

The country a fastener is purchased from may differ from its country of origin. A Chinese-made bolt supplied through a UK distributor does not become UK-origin simply because it is dispatched from the UK.

Origin should be supported by appropriate supplier evidence. The finished machine's origin must be assessed separately under the relevant rules; it cannot be determined simply by listing where its fasteners were made. [European Commission rules of origin](https://taxation-customs.ec.europa.eu/customs/rules-origin-goods/non-preferential-rules-origin_en)

### Material and batch traceability

Where the application requires traceability, records should connect the supplied fasteners to the relevant production lot, test results and delivery.

Customers should agree the required traceability level before ordering, particularly for safety-critical assemblies. Retrospective certification may be unavailable if the stock was purchased or handled without the necessary records.

The required evidence should reflect the consequences of failure. A small retaining screw in a critical mechanism may warrant more scrutiny than a larger bolt in a non-critical cover.

## REACH and RoHS: request evidence relevant to the product

REACH information can be important when fasteners become components of machinery sold in the EU.

Under REACH Article 33, EU suppliers of articles containing a Candidate List substance above 0.1% by weight must communicate sufficient safe-use information, including at least the substance's name. The assessment can apply to individual component articles within a larger assembly. [ECHA supply-chain guidance](https://echa.europa.eu/regulations/reach/candidate-list-substances-in-articles/communication-in-the-supply-chain)

Australian suppliers can help customers meet these obligations by obtaining product-specific substance information from manufacturers. A useful declaration identifies the products covered, its date and the Candidate List version assessed.

RoHS concerns hazardous substances in electrical and electronic equipment. Whether it applies depends on the finished equipment's scope and any relevant exclusions or exemptions. Customers should confirm applicability before requesting supporting fastener declarations. [European Commission RoHS review](https://environment.ec.europa.eu/system/files/2023-12/COM_2023_760_1_EN_ACT_part1_v4.pdf)

Coatings and surface treatments deserve attention alongside the base material. A general statement about steel or stainless steel may not adequately describe the supplied finish.

## Which certificates are needed?

There is no single certificate package suitable for every fastener and application.

Purchase specifications may call for a declaration of conformity, test report, inspection certificate or particular mechanical, chemical or coating test results. Where an EN 10204 document is required, the document type and its relationship to the supplied goods should be agreed before purchase.

Customers should specify:

- The required certificate or report type.
- The tests and acceptance criteria.
- The batch or lot traceability required.
- Any inspection or independent verification arrangements.

Requesting every certificate type for every product can add cost without providing useful evidence. The objective is to obtain documentation that supports the actual design and purchasing requirements.

## A practical fastener documentation checklist

For machinery intended for the EU, agree the following with your fastener supplier before placing the order:

- **Product identity:** SKU, part number, description, dimensions and applicable standard.
- **Technical specification:** material or property class, coating and performance requirements.
- **Origin evidence:** country of origin and supporting documentation where required.
- **Traceability:** lot, batch or heat references appropriate to the application.
- **Chemical information:** relevant REACH information and RoHS evidence where applicable.
- **Quality records:** agreed certificates, inspection reports and test results.
- **Delivery records:** labels and paperwork that preserve the link between the goods and their supporting evidence.

Requirements should be reviewed when the manufacturer, material, coating, production source or applicable regulation changes.

## Plan documentation before production begins

The most effective approach is to include compliance and documentation requirements in the original fastener specification.

For Australian manufacturers preparing machinery for the EU, early discussions with suppliers help establish what evidence is needed, what is available and which products require additional controls.

Contact United Fasteners with your application, specifications and export documentation requirements so the supporting information available for your selected fasteners can be confirmed before ordering.

*Regulatory information checked as at 28 October 2026. Requirements depend on the product, transaction and intended use.*

File: content/articles/zinc-flake-geomet-dacromet-ruspert-mechanical-zinc-fasteners.md
---
title: "Zinc Flake, GEOMET, Dacromet, RUSPERT and Mechanical Zinc: An Engineering Guide for Fasteners"
slug: zinc-flake-geomet-dacromet-ruspert-mechanical-zinc-fasteners
description: "Compare zinc flake, GEOMET, Dacromet, RUSPERT and mechanical zinc coatings for fasteners. Learn how hydrogen embrittlement, corrosion resistance, friction, thread fit and coating standards affect coating selection."
date: 2026-11-12
tags:
  - coatings
  - geomet
  - dacromet
  - ruspert
  - iso-10683
  - standards
  - fasteners
---

# Zinc Flake, GEOMET, Dacromet, RUSPERT and Mechanical Zinc: An Engineering Guide for Fasteners

A fastener coating is not just a colour or a corrosion barrier. It can affect the **mechanical reliability of the fastener, thread fit, installation torque, clamp load, galvanic behaviour and environmental compliance**.

This is particularly important for high-strength bolts and screws. A coating system that performs well on a property class 8.8 bolt may not be the best choice for a property class 12.9 socket screw. Likewise, a coating that survives 1,000 hours in a neutral salt-spray test may still perform poorly in a treated-timber, marine or dissimilar-metal application.

For procurement and engineering teams, the useful question is therefore not:

> Which coating has the highest salt-spray hours?

It is:

> Which coating system provides the required corrosion protection, installation behaviour and process safety for this particular fastener and joint?

This article compares four commonly encountered coating families: **zinc flake coatings, GEOMET/Dacromet, RUSPERT and mechanically deposited zinc**.

## 1. Zinc flake coatings: the non-electrolytic option

Zinc flake coatings are thin-film, non-electrolytically applied coating systems containing overlapping zinc flakes, often combined with aluminium flakes, in an inorganic or organic binder.

The coating is commonly applied by **dip-spin, rack dip-spin or spray**, followed by curing. The overlapping metallic flakes provide a barrier against moisture while the zinc also provides sacrificial protection to the underlying steel.

For fasteners, zinc flake systems are principally covered by **ISO 10683** and, in ASTM practice, **ASTM F3393**.

### Why zinc flake is important for high-strength fasteners

The key advantage is that the **coating deposition process itself does not generate hydrogen in the way electroplating can**. This is why ISO 10683 specifically identifies zinc flake systems as particularly suitable for high-strength fasteners of approximately 1,000 MPa tensile strength and above.

However, it is important not to describe zinc flake as giving an unconditional “zero hydrogen-embrittlement risk”. The coating process includes surface preparation, and **acid pickling can introduce hydrogen before the coating is applied**.

For highly hardened fasteners, pretreatment therefore matters just as much as the coating chemistry. Mechanical cleaning, alkaline cleaning or other approved low-hydrogen preparation routes are generally preferred where internal hydrogen embrittlement is a concern.

### Typical advantages

- Thin coating build, which helps maintain thread fit.
- Strong corrosion resistance relative to coating thickness.
- Good suitability for high-strength fasteners when the complete coating process is properly controlled.
- Friction can be engineered using integral lubricants or topcoats.
- Silver, black and other functional finishes are available depending on the coating system.

### Important limitation

Zinc flake is a **coating family**, not one universal performance level. Salt-spray resistance, friction coefficient, thickness and chemical resistance depend on the specific basecoat, topcoat, number of layers, substrate and application process.

For this reason, a purchase order should not simply state “zinc flake”. The required standard, corrosion performance, friction requirement and any topcoat should also be defined.

## 2. GEOMET and Dacromet: two generations of zinc flake technology

GEOMET and Dacromet are proprietary zinc-flake technologies developed by NOF Metal Coatings. They are often discussed together, but they should not be treated as interchangeable names.

### Dacromet: the legacy generation

Dacromet established zinc-flake coating technology in many automotive and industrial applications. Older drawings may still specify Dacromet by name or by a legacy OEM coating code.

The important procurement issue is that many historical Dacromet specifications were associated with **hexavalent-chromium chemistry**. Environmental regulations and OEM requirements have therefore driven a large-scale transition toward chromium-free alternatives.

Where an old drawing specifies Dacromet, the correct action is not to substitute another coating automatically. Confirm whether the drawing permits an alternative, then compare corrosion performance, friction characteristics, thickness and qualification requirements.

### GEOMET: the modern chromium-free generation

GEOMET is the modern water-based, chromium-free zinc-flake family developed as the successor to Dacromet.

Two commonly encountered products are:

**GEOMET 321** — a zinc/aluminium-flake basecoat used where corrosion resistance is the primary requirement. Friction can be tailored by adding an appropriate topcoat.

**GEOMET 500** — a self-lubricated zinc-flake basecoat designed to provide corrosion protection together with controlled installation friction.

NOF Metal Coatings currently lists GEOMET 500 with a nominal coating thickness of approximately **6–15 µm**, corrosion performance dependent on coating configuration, and a controlled friction range of approximately **0.12–0.18 when tested to ISO 16047**.

That friction control can be as important as corrosion resistance. Two bolts with the same dimensions and property class can generate very different clamp loads at the same installation torque if their coefficients of friction are different.

This is why engineered fastener specifications increasingly treat **friction as a measurable coating property**, not merely a by-product of lubrication.

## 3. RUSPERT: a multilayer coating system

RUSPERT is a proprietary multilayer corrosion-protection family developed by Nihon Ruspert. It is widely associated with construction screws, self-drilling screws and applications requiring a combination of corrosion protection, surface durability and colour options.

It is better to describe RUSPERT as a **multilayer system** rather than simply as “ceramic-coated zinc”. Current RUSPERT technologies include systems based on zinc-nickel alloy plating combined with conversion/primer and functional topcoat layers.

The outer coating can provide additional properties such as:

- corrosion resistance;
- controlled friction;
- reduced galling;
- colour identification;
- improved contact-corrosion behaviour; and
- resistance to mechanical damage during installation.

These characteristics make multilayer systems attractive for self-drilling and construction screws, where the coating must survive not only outdoor exposure but also the severe mechanical contact that occurs during driving.

### A hydrogen-embrittlement caution

Unlike zinc-flake deposition, RUSPERT systems may incorporate an **electroplated zinc or zinc-alloy substrate**, depending on the specific system. High-strength or case-hardened screws therefore require appropriate control of cleaning, plating and post-treatment processes.

Do not assume that every product sold as RUSPERT has the same hydrogen-embrittlement profile. Check the exact coating specification and the fastener hardness.

## 4. Mechanical zinc: zinc deposited without electroplating

Mechanically deposited zinc, commonly called **mechanical plating** or, at heavier coating classes, **mechanical galvanizing**, is covered by standards such as **ASTM B695** and **ISO 12683**.

Instead of using electrical current to plate zinc onto the steel, the parts are tumbled with zinc powder, impact media and process chemicals. Repeated mechanical impact causes zinc particles to bond to the steel surface.

The result is a sacrificial zinc coating applied without the electrochemical deposition step used in conventional zinc electroplating.

### Why engineers use it

Mechanical zinc is useful where a relatively substantial zinc coating is required but an electrolytic plating process is undesirable.

Advantages can include:

- reduced risk of hydrogen introduction from the deposition step;
- a range of selectable coating thickness classes;
- no hot-dip galvanizing bath temperature;
- good sacrificial zinc protection; and
- applicability to many hardened steel components when the complete process is appropriately controlled.

Again, pretreatment matters. A mechanical coating process does not automatically make every upstream cleaning step hydrogen-free. The complete finishing route should be reviewed for high-strength or embrittlement-sensitive fasteners.

## 5. Engineering comparison

| Characteristic | Zinc flake / GEOMET | Dacromet | RUSPERT | Mechanical zinc |
|---|---|---|---|---|
| **Basic technology** | Non-electrolytic zinc/aluminium flake coating | Legacy zinc-flake technology | Proprietary multilayer system | Mechanically deposited metallic zinc |
| **Main protection mechanism** | Barrier + sacrificial zinc protection | Barrier + sacrificial protection | Multilayer barrier + metallic sacrificial layer, depending on system | Sacrificial zinc protection |
| **Hydrogen generated by coating deposition** | No | No | Depends on specific substrate process; some systems use electroplating | No electroplating during zinc deposition |
| **Typical coating build** | Thin film; product-dependent | Thin film | System-dependent, multilayer | Thickness selected by coating class |
| **Friction control** | Excellent when specified with integral lubricant or topcoat | Depends on legacy system/topcoat | Can be engineered with functional topcoats | Usually requires separate consideration of lubrication/friction |
| **Thread-fit advantage** | Very good because coating is thin | Very good | Depends on system thickness | Generally better controlled than very thick hot-dip zinc, but thread allowance must still be checked |
| **Colour options** | Silver, black and others depending on topcoat | Typically silver-grey legacy finishes | Wide range depending on system | Usually metallic zinc appearance unless supplementary treatment is applied |
| **Common applications** | High-strength fasteners, automotive, transport, industrial equipment | Legacy automotive/industrial specifications | Construction screws, self-drilling screws, architectural and outdoor applications | Fasteners, washers, springs and hardware requiring sacrificial zinc without electroplating |

The table should be used as a selection guide, not as a substitute for the governing standard or coating supplier's qualified system.

## 6. Do not select a coating by salt-spray hours alone

Neutral salt spray testing, such as **ISO 9227** or **ASTM B117**, is useful for checking coating consistency and comparing systems under defined laboratory conditions. It is not a direct prediction of outdoor service life.

A coating rated for 1,000 hours of neutral salt spray is not automatically “twice as durable” in service as one rated for 500 hours.

Real fastener performance depends on factors such as:

- coating damage during installation;
- wet/dry cycling;
- temperature;
- chloride exposure;
- joint geometry and crevices;
- contact with aluminium, stainless steel or copper-containing materials;
- chemical exposure;
- coating thickness at thread roots and bearing surfaces; and
- maintenance or reassembly cycles.

For fasteners, salt-spray performance should therefore be one requirement among several—not the entire coating specification.

## 7. Choosing the coating by application

### High-strength bolts and screws

For property class **10.9 and 12.9** fasteners, hydrogen embrittlement becomes a major process-selection issue.

A properly specified non-electrolytic zinc-flake system to ISO 10683 or ASTM F3393 is often an excellent option because the coating deposition step does not generate hydrogen and the thin film is compatible with precision threads.

Mechanical zinc may also be suitable where permitted by the product specification and where the required coating thickness, thread fit and assembly behaviour have been validated.

For regulated structural bolting, including ASTM F3125 high-strength assemblies, do not select a coating solely from a generic coating table. The bolt standard, coating standard, assembly qualification and project specification must all permit the selected finish.

### Automotive and controlled-torque assembly

Where clamp load must be closely controlled, the coating's **coefficient of friction** becomes a design parameter.

A system such as GEOMET 500, or a zinc-flake basecoat with a qualified friction-modifying topcoat, can provide both corrosion protection and a specified friction window. Testing to **ISO 16047** is commonly used to evaluate the torque/clamp-force relationship.

This is particularly important for automated assembly because an uncontrolled change in friction can create either insufficient preload or bolt overload even when the torque wrench is correctly calibrated.

### Self-drilling screws, roofing and construction fasteners

Multilayer coatings such as RUSPERT are attractive where the coating must withstand abrasion during driving and then provide long-term atmospheric corrosion protection.

For roofing or cladding, also consider compatibility with the sheet material. Contact with aluminium, zinc-aluminium coated steel or other dissimilar metals can alter the corrosion mechanism.

Where colour matching is required, a functional topcoat can also serve an architectural purpose without changing the basic fastener geometry.

### Springs, clips, washers and heat-sensitive hardened components

Mechanical zinc can be useful when the coating process must avoid both electroplating and the high temperatures associated with hot-dip galvanizing.

However, do not assume that every zinc-flake curing cycle is harmless or harmful to every spring or heat-treated component. The acceptable thermal exposure depends on the substrate material, hardness, tempering temperature and required mechanical properties.

When spring properties or hardness are critical, the finishing process should be approved against the material's heat-treatment condition.

### Legacy Dacromet specifications

If a drawing still calls for Dacromet, first identify whether the requirement is truly brand-specific or whether it represents an older corrosion-performance specification.

A modern GEOMET or other qualified zinc-flake system may provide an environmentally preferable alternative, but substitution should be made only after reviewing:

- required corrosion performance;
- friction coefficient;
- coating thickness;
- colour;
- topcoat requirements;
- OEM or customer approvals; and
- drawing change-control requirements.

## 8. How to specify a fastener coating properly

A weak purchase description might say:

> M12 × 50, class 10.9, zinc flake.

That leaves too many engineering variables undefined.

A stronger specification would identify the coating system and its functional requirements, for example:

> M12 × 50 hex bolt, property class 10.9, zinc-flake coating to ISO 10683, Cr(VI)-free, minimum 720 h neutral salt spray to first red rust, controlled coefficient of friction 0.12–0.18 tested in accordance with ISO 16047, silver finish. Surface preparation shall be suitable for high-strength fasteners and shall minimise internal hydrogen-embrittlement risk.

Depending on the application, the purchase specification may also need to state:

- coating designation and governing standard;
- basecoat and topcoat if proprietary systems are required;
- minimum corrosion resistance;
- coefficient-of-friction range;
- coating thickness or coating class;
- colour;
- restrictions on hexavalent chromium;
- thread-gauging requirements after coating;
- hydrogen-embrittlement process controls or testing;
- adhesion requirements;
- coating compatibility between bolt, nut and washer; and
- customer or OEM qualification requirements.

## 9. A practical selection rule

For procurement work, the following logic is a useful starting point:

**If the fastener is high strength:** begin by checking hydrogen-embrittlement susceptibility and whether the governing fastener standard restricts the coating process.

**If tightening accuracy matters:** specify friction performance, not just coating type.

**If the fastener is driven aggressively:** consider coating abrasion resistance as well as corrosion resistance.

**If a thick sacrificial zinc layer is required:** mechanical zinc or hot-dip galvanizing may be more appropriate than a thin zinc-flake coating, subject to thread and material requirements.

**If the drawing specifies a proprietary coating:** do not substitute based only on salt-spray hours. Compare the complete functional specification.

## Final takeaway

There is no universally “best” zinc-based fastener coating.

**Zinc flake and GEOMET** are particularly strong choices where high-strength fasteners, thin coating build and controlled friction are important.

**Dacromet** remains relevant mainly through legacy specifications and should be reviewed carefully before substitution.

**RUSPERT** provides a useful multilayer approach for construction and driven fasteners where corrosion resistance, surface durability and functional topcoats matter.

**Mechanical zinc** provides sacrificial metallic zinc without electroplating and can be valuable where greater zinc thickness or lower process-temperature exposure is required.

The correct engineering decision comes from matching the coating to the **fastener strength, service environment, thread tolerance, tightening method and governing specification**—not from comparing salt-spray hours in isolation.

---

## Technical references

- ISO 10683:2018 — *Fasteners — Non-electrolytically applied zinc flake coating systems*
- ASTM F3393-24 — *Standard Specification for Zinc-Flake Coating Systems for Fasteners*
- ASTM B695-21 — *Standard Specification for Coatings of Zinc Mechanically Deposited on Iron and Steel*
- ISO 12683:2004 — *Mechanically deposited coatings of zinc — Specification and test methods*
- ISO 4042:2022 — *Fasteners — Electroplated coating systems*
- ISO 16047 — *Fasteners — Torque/clamp force testing*
- ISO 9227 / ASTM B117 — Salt-spray corrosion testing
- NOF Metal Coatings — GEOMET 321 and GEOMET 500 technical information
- Nihon RUSPERT — RUSPERT coating technical information

*Always verify the latest revision of the applicable standard, customer specification and coating-system approval before placing an order or approving a substitution.*
