Repository: normanli33/fastenerinsight-theme

# FastenerInsight

A niche technical blog and resource hub bridging engineering specifications
(ISO / DIN / ASME / AS fastener standards) and procurement reality, built on
a hybrid **Ghost CMS + Streamlit** architecture.

## Directory structure

```
fastenerinsight-theme/
├── ghost-theme/
│   └── fastenerinsight/            # Ghost theme, zip this folder to upload
│       ├── package.json            # Theme metadata + Ghost config
│       ├── default.hbs             # Base layout (header/footer, ghost_head/foot)
│       ├── index.hbs               # Homepage (hero + article grid + tools section)
│       ├── post.hbs                # Long-form post template
│       ├── partials/
│       │   ├── hero.hbs
│       │   ├── article-card.hbs
│       │   └── tools-section.hbs
│       └── assets/
│           ├── css/screen.css      # Monochromatic design system
│           └── js/
├── streamlit-tools/
│   └── torque-converter/
│       ├── app.py                  # Fastener Torque Converter (Nm/ft-lb/in-lb)
│       ├── requirements.txt
│       └── .streamlit/config.toml  # Theme matched to the site palette
└── content/
    ├── homepage-seo.md             # Meta title/description draft
    ├── about-page.md               # ~150-word About page copy
    └── iframe-embed-snippet.md     # Embed HTML + rationale
```

## Design system

Monochromatic palette — slate, steel blue, white, dark gray — defined as
CSS custom properties at the top of `assets/css/screen.css`:

| Token | Hex | Use |
|---|---|---|
| `--fi-black` | `#111418` | Headings, primary text |
| `--fi-slate-900` | `#232a31` | Body text |
| `--fi-slate-500` | `#626d78` | Muted text, meta |
| `--fi-slate-100` | `#e4e8ec` | Borders, subtle backgrounds |
| `--fi-steel-700` | `#35526b` | Links, tags, accent |
| `--fi-charcoal` | `#1c2126` | Header/footer/hero inverse background |

Body copy runs at 17–18px with a 1.65–1.75 line-height and a 760px measure
in `.post-content` — sized for reading dense spec tables and torque values
without eye strain.

## 1. Deploying the Ghost theme

1. `cd ghost-theme && zip -r fastenerinsight.zip fastenerinsight -x ".*"`
2. In Ghost Admin → **Settings → Design → Change theme → Upload theme**,
   upload `fastenerinsight.zip`.
3. Activate the theme.
4. Create tags used by the templates: `standards`, `procurement` (Settings
   → Tags), and a Page at `/tools/` and `/about/` (see `content/about-page.md`).
5. Set homepage SEO under Settings → General → Meta Data using the values
   in `content/homepage-seo.md`.
6. For local theme development: `npm install -g gscan && gscan ghost-theme/fastenerinsight`
   to lint against Ghost's theme API, then run Ghost locally (`ghost install local`)
   and symlink the theme into `content/themes/`.

## 2. Deploying the Streamlit torque converter

The tool is deployed as its own small app (Streamlit Community Cloud,
Render, Fly.io, or a container behind your own reverse proxy) at a
subdomain like `tools.fastenerinsight.com`, then embedded via `<iframe>`.

```bash
cd streamlit-tools/torque-converter
pip install -r requirements.txt
streamlit run app.py
```

**Streamlit Community Cloud:** point it at this repo/folder, entry point
`streamlit-tools/torque-converter/app.py`. It will pick up
`requirements.txt` and `.streamlit/config.toml` automatically.

**Self-hosted (Docker/Nginx):** make sure no upstream layer sends
`X-Frame-Options: DENY` or a restrictive `Content-Security-Policy:
frame-ancestors` — Ghost needs to be able to iframe the tool's origin. If
you terminate TLS at Nginx, explicitly allow framing from your Ghost
domain, e.g.:

```
add_header Content-Security-Policy "frame-ancestors 'self' https://www.fastenerinsight.com";
```

## 3. Embedding a tool in a post

See `content/iframe-embed-snippet.md` for the exact HTML card snippet,
why it avoids double scrollbars/borders, and how to adjust height per-tool.

## Blog article search

Upload and activate the updated theme, then create and publish a Ghost **Page** titled **Search** with URL slug **search**. Ghost automatically uses page-search.hbs for /search/. No page body is needed. Ensure this is a Page, not a post, and that no custom route overrides /search/.

The header Search link and homepage search form open this page. Search ranks article titles, tags and full text, with snippets, highlighted matches, suggested queries and retry handling. Try DIN 931, ISO898, ISO-898, ASTM A325, or socket head cap screws. The index covers published articles across all archive pages and is cached in the browser session for 15 minutes. Members-only article bodies remain subject to Ghost's public Content API permissions.

The theme setting **Search content api key** uses the existing public Content API key from this repository. If it has been rotated, create a custom integration in Ghost Admin and paste its Content API key into this setting. Never use an Admin API key.

File: content/articles/a2-a4-303cu-stainless-steel-fasteners.md
# A2, A4 or 303Cu? Choosing the Right Stainless Steel for Your Fasteners

*Published on blog.fastenerinsight.com*

Ask for "stainless steel bolts" and you'll usually be asked one question back: A2 or A4? These two grades cover the vast majority of stainless fastener demand, yet the differences between them — and the reason a third grade, 303Cu, quietly dominates the turned-parts world — are often misunderstood. All three belong to the austenitic family, which means they share the same basic crystal structure, are non-magnetic in the annealed condition, and can't be hardened by heat treatment. Where they part ways is chemistry, and that chemistry decides whether your fastener survives ten years on a coastal handrail or starts weeping rust stains within the first season.

## A2 (304): The Workhorse

A2 is the fastener-industry designation, under ISO 3506, for what metallurgists call AISI 304 — the classic "18/8" stainless, named for its roughly 18% chromium and 8% nickel content. Chromium is what makes stainless steel stainless: it forms a thin, self-healing passive oxide layer on the surface that shields the underlying steel from attack. Nickel stabilises the austenitic structure and gives the material its excellent ductility.

For general-purpose work, A2 is hard to beat. It resists atmospheric corrosion, fresh water, and a wide range of mild chemicals. It cold-forms beautifully — which matters for fastener manufacturing, where heads are formed rather than machined — and it welds well by all common fusion methods. It's also the most economical of the three grades, which is why standard stainless screws, bolts and nuts default to A2 unless the application says otherwise.

Its weakness is chlorides. In saltwater, coastal atmospheres, or around pool chemicals, the passive layer breaks down locally and A2 becomes vulnerable to pitting and crevice corrosion. A crevice is exactly what you create under every bolt head, nut face and washer — so fasteners are, if anything, *more* exposed to this failure mode than the surrounding structure. If the job is anywhere near the sea, keep reading.

## A4 (316): The Marine Grade

A4 corresponds to AISI 316 and starts from the same recipe as A2 with one decisive addition: 2–3% molybdenum, usually accompanied by a bump in nickel to 10–14%. Molybdenum dramatically improves resistance to pitting and crevice corrosion in chloride environments, which is why 316 has earned the nickname "marine grade."

In practical fastener terms, A4 is the specification for coastal construction, marine hardware, chemical and petrochemical plant, pharmaceutical and food equipment in aggressive wash-down environments, and anywhere de-icing salts or pool water are in play. Mechanically it behaves much like A2 — similar strength, good weldability, slightly less ductile owing to the higher alloy content — and it holds its strength a little better at elevated temperature.

The trade-off is cost. Molybdenum and the extra nickel make A4 meaningfully more expensive than A2, and prices swing with the alloy surcharge market. But specifying A2 to save money in a chloride environment is a false economy: the cost of replacing seized, pitted fasteners (and repairing tea-staining on the surrounding stainless work) dwarfs the initial saving.

A note on markings: stainless fasteners are marked with both grade and property class — A2-70, A4-80 and so on. The number after the dash is the minimum tensile strength in MPa divided by ten, achieved through cold working. So an A4-80 bolt is 316 stainless work-hardened to 800 MPa tensile. Grade tells you corrosion resistance; property class tells you strength. You need both to specify a stainless fastener properly.

## 303Cu: Built for the Screw Machine

The third grade in this comparison serves a different master entirely. 303 is a 304 derivative deliberately doped with sulfur (and sometimes selenium) to create manganese sulfide inclusions throughout the material. Those inclusions act as built-in chip breakers: instead of the long, stringy, tool-wrecking swarf that 304 produces, 303 machines with short chips at high speeds with far less tool wear. The "Cu" variant adds around 0.5–1% copper, which further improves machinability and cold formability, and is particularly common in material from Asian mills.

That machinability comes at a real price. The same sulfide inclusions that break chips also act as initiation sites for pitting corrosion, so 303Cu resists chlorides noticeably worse than even A2 — the copper helps marginally, but doesn't change the picture. Weldability is poor, too: the high sulfur content makes 303 prone to hot cracking, and it's generally excluded from welded applications altogether. Formability suffers similarly, ruling out deep drawing.

So where does it belong? Anywhere parts are machined in volume and the environment is benign: turned specials, precision shafts, fittings, valve bodies, electrical connectors, and the endless output of CNC lathes and automatic screw machines. It's worth noting that although the raw material can cost slightly more than 304, the finished part often costs *less*, because machine time and tooling dominate the economics of turned components.

One caution for buyers: because 303 and 304 look identical and share most mechanical properties, 303 occasionally turns up where 304 was specified — especially in machined specials. If the part is destined for a corrosive environment or will be welded, insist on material certification (EN 10204 3.1) and verify the grade, not just the appearance.

## Side by Side

| | **A2 (304)** | **A4 (316)** | **303Cu** |
|---|---|---|---|
| Distinguishing chemistry | ~18% Cr, ~8% Ni | + 2–3% Mo, higher Ni | + S (chip-breaking), + Cu |
| General corrosion resistance | Good | Excellent | Reduced |
| Chloride / marine resistance | Poor — pits | Excellent | Poor — pits readily |
| Machinability | Fair, work-hardens | Fair, work-hardens | Excellent — free-machining |
| Weldability | Excellent | Good | Poor — hot cracking risk |
| Cold formability | Excellent | Good | Poor |
| Typical fastener use | Standard screws, bolts, nuts | Marine, coastal, chemical | Turned specials, fittings, shafts |
| Relative material cost | Base | Higher | Slightly above 304; part cost often lower |

## The Bottom Line

Choosing between these grades comes down to two questions: what will the fastener face, and how will the part be made?

If the environment is dry or mildly corrosive and the part is a standard formed fastener, A2 is the sensible default. The moment chlorides enter the picture — coast, marine, pools, road salt, aggressive chemicals — step up to A4 and don't look back. And if the part is a machined component running through a lathe in quantity, in a forgiving environment, 303Cu will save real money on the shop floor — just never let it near a weld or a jetty.

As always, the cheapest fastener is the one you only install once.

File: content/articles/astm-a193-a194-explained.md
# ASTM A193 and A194: The Material Backbone of Pressure Bolting

Our stud bolt and heavy hex nut articles both ended on the same point: **ASME standards give bolting its shape, ASTM gives it its strength.** This piece covers the two ASTM specifications that do most of that work in flange and pressure service — **A193** for the bolting, **A194** for the nuts — and how their grades pair up on a compliant purchase order.

## ASTM A193: High-Temperature and High-Pressure Bolting

A193 covers **alloy steel and stainless steel bolting material for high-temperature or high-pressure service** — studs, stud bolts, and bolts destined for flanges, valves, pressure vessels, and exchangers. Its grades fall into two families:

**Ferritic alloy steel (heat treated):**

- **B7** — quenched and tempered chromium-molybdenum steel; the default grade of the pressure industry, combining high strength with service capability into the low-400s °C range
- **B7M** — B7 with controlled (reduced) hardness and 100% hardness testing, specified for sour service environments under NACE MR0175 / ISO 15156
- **B16** — chromium-molybdenum-vanadium steel for elevated temperatures beyond B7's comfort zone

**Austenitic stainless:**

- **B8** (304) and **B8M** (316) — corrosion-resistant and suitable from cryogenic through high-temperature service
- **B8T** (321) and **B8C** (347) — stabilized grades for temperature cycling
- Each is available as **Class 1** (carbide solution treated) or **Class 2** (strain hardened for higher strength, with size-dependent properties)

One boundary worth knowing: A193 is the *high-temperature* specification. For low-temperature service with impact testing requirements, the sister spec **ASTM A320** (e.g., grade L7) takes over.

## ASTM A194: The Nuts That Match

A194 covers **carbon, alloy, and stainless steel nuts for high-pressure or high-temperature service** — overwhelmingly in the heavy hex pattern dimensioned per ASME B18.2.2. Its grade numbering deliberately mirrors the bolting it serves, which makes pairing straightforward:

| Bolting (A193) | Nut (A194) | Typical Service |
|---|---|---|
| B7 | **2H** | General refinery, pipeline, pressure service |
| B7M | **2HM** | Sour service (controlled hardness both sides) |
| B16 | **7** (or 4) | Elevated temperature |
| B8 Cl.1/Cl.2 | **8** | Stainless, corrosive / cryogenic |
| B8M Cl.1/Cl.2 | **8M** | 316 stainless, marine and chemical |

**The pairing is a requirement, not a convention.** The nut must develop the full proof load of the stud — a soft or mismatched nut caps the strength of the entire assembly. Sour-service joints are the strictest case: B7M studs demand 2HM nuts, because a standard 2H nut reintroduces the very hardness the specification exists to control.

## Traceability: Where These Specs Earn Their Keep

A193/A194 product lives or dies on documentation. Expect and specify:

- **Grade marking** on one stud end and on the nut face, plus the manufacturer's identifier
- **Heat number traceability** with mill test reports (EN 10204 3.1 certificates are the customary commercial ask)
- **Charpy or hardness testing** where the grade or service demands it (B7M's 100% hardness testing is a defining requirement, not an optional extra)

For buyers, the practical rule: if the certificate can't trace the lot to a heat and a grade marking, it isn't A193/A194 product regardless of what the box says.

## The Bottom Line

A193 and A194 are two halves of one system: matched bolting and nuts for the pressure industries, graded for temperature, corrosion, and sour-service regimes. Specify them as pairs — B7/2H, B7M/2HM, B8M/8M — insist on marking and heat traceability, and remember the boundaries: A320 below ambient extremes, B16 above B7's temperature ceiling. Get the pairing right and the paperwork right, and the metallurgy takes care of itself.

File: content/articles/astm-a325-structural-bolts.md
# ASTM A325: The Classic Structural Bolt Standard, Explained

Ask anyone in steel construction to name a bolt standard and **ASTM A325** is usually the first answer. For decades it defined the heavy hex structural bolt used in buildings, bridges, and heavy steel connections across North America — and its designation still appears on drawings, RFQs, and bolt heads today. Here's what the standard actually covers, and one important update every specifier should know.

## What ASTM A325 Covers

ASTM A325 is the specification for **quenched and tempered (heat treated) steel structural bolts** with a heavy hex head, produced in imperial sizes from **1/2" to 1-1/2" diameter**. The mechanical requirements are the heart of the spec:

- **120 ksi minimum tensile strength** for diameters 1" and under
- **105 ksi minimum tensile strength** for diameters over 1" up to 1-1/2"

The heavy hex head and short thread length distinguish A325 bolts from ordinary hex cap screws — the geometry follows the heavy hex structural bolt dimensional standard, giving a larger bearing surface and more unthreaded shank in the connection's shear plane.

## Types Within the Standard

| Type | Material | Typical Use |
|---|---|---|
| Type 1 | Medium carbon or carbon boron steel | General structural connections; can be hot-dip galvanized |
| Type 3 | Weathering steel | Unpainted weathering steel structures (matches corrosion behaviour of the parent steel) |

**Type 2 was withdrawn** decades ago, so current product is Type 1 or Type 3 only.

## The Assembly, Not Just the Bolt

A325 bolts are almost never supplied alone. A structural bolting assembly pairs the bolt with:

- **ASTM A563 heavy hex nuts** (commonly grade C or DH)
- **ASTM F436 hardened washers**
- Optionally, **F959 direct tension indicators** for pretension verification

Installation methods — snug-tight, turn-of-nut, calibrated wrench, or tension-control — depend on whether the connection is bearing-type or slip-critical, so the joint design drives the procurement requirement, not the bolt grade alone.

## Important: A325 Is Now ASTM F3125 Grade A325

In 2016, ASTM consolidated its structural bolt specifications. A325, A490, F1852, and F2280 were withdrawn and rolled into a single umbrella standard: **ASTM F3125**. The familiar grade lives on as **F3125 Grade A325** — same mechanical requirements, same head marking, same applications.

**What this means for buyers:** current mill certificates will reference F3125 Grade A325. If your customer's drawing calls out "ASTM A325" alone, product certified to F3125 Grade A325 is the correct, compliant supply — but confirm the documentation wording at order stage to avoid disputes at goods receipt.

## Metric and International Equivalents

The metric companion (A325M, ~830 MPa class) broadly corresponds to **property class 8.8 high-strength structural bolting**. In European projects, the comparable system is **EN 14399** (HR assemblies, historically DIN 6914 bolts with DIN 6915 nuts and DIN 6916 washers) — similar in intent, but not a drop-in substitution without engineering approval.

## The Bottom Line

ASTM A325 remains the shorthand for the standard North American high-strength structural bolt: heavy hex, heat treated, 120/105 ksi. Just remember that the paperwork has moved on — specify or accept **F3125 Grade A325**, order it as a matched assembly with the right nuts and washers, and align certification wording before the truck leaves the supplier.

File: content/articles/astm-f593-stainless-fasteners.md
# ASTM F593: The Standard Behind Inch-Series Stainless Steel Fasteners

Our A193/A194 article covered stainless bolting for pressure service — but most stainless fasteners never see a flange. Architectural fixings, marine hardware, food processing equipment, and general machinery run on commercial stainless bolts, and in the inch world those are governed by **ASTM F593**. It's a compact specification, but its alloy groups, conditions, and marking suffixes confuse more RFQs than almost any other stainless standard.

## What ASTM F593 Covers

F593 is the specification for **stainless steel bolts, hex cap screws, and studs** in inch sizes, nominally **1/4" through 1-1/2" diameter**. Its companion for nuts is **ASTM F594** — the two are specified together, just as A193 pairs with A194.

The specification is organised along two axes: **what alloy** the fastener is made from, and **what condition** (processing route) it's supplied in. Both must appear in a complete callout.

## Axis One: Alloy Groups

F593 sorts stainless alloys into numbered groups. The two that dominate commercial supply:

- **Alloy Group 1** — the 18-8 family (304, 304L, 305 and close relatives): the general-purpose default
- **Alloy Group 2** — 316/316L: molybdenum-bearing, for marine, chloride, and chemical exposure

Further groups cover stabilized austenitics (321/347), ferritic and martensitic grades (430, 410, 416, 431), and precipitation-hardening alloys — available, but specialty territory compared with Groups 1 and 2.

## Axis Two: Conditions

Condition describes how the fastener was processed, which directly sets its strength:

| Condition | Meaning | Practical Note |
|---|---|---|
| **A** | Machined from annealed stock | Lowest strength; softest, most corrosion-stable |
| **CW** | Headed/rolled and cold worked | The commercial standard; strength varies by diameter |
| **SH** | Strain hardened | Highest austenitic strength; limited sizes |

The subtlety buyers miss: **CW strength is size-dependent.** Smaller diameters pick up more cold work, so a 1/2" CW bolt carries a higher minimum tensile requirement than a 1-1/4" one made the same way. The specification splits CW into diameter bands for exactly this reason — never assume one tensile figure across a size range.

## The Marking Suffixes: F593C, F593G, and Friends

Heads are marked "F593" plus a letter that encodes the alloy-group-and-condition combination. The ones seen constantly in the market:

- **F593C / F593D** — Group 1 (304/18-8), cold worked, smaller / larger diameter bands
- **F593G / F593H** — Group 2 (316), cold worked, smaller / larger diameter bands

So when a customer sends a photo of a bolt head stamped **F593G**, they've told you the alloy family, the condition, and the diameter band in a single character. Quoting "304 where 316 was marked" is the fastest way to fail an incoming inspection.

## Metric Cross-Reference

F593 is the inch cousin of **ISO 3506** — the standard behind the familiar **A2-70 and A4-80** metric markings. The rough correspondence: Group 1 ≈ A2, Group 2 ≈ A4, and Condition CW in the smaller diameter band lands near property class 70. Useful for conversation; **not a substitution table** — thread forms, exact strength minima, and testing regimes differ, so mixed-standard supply needs explicit approval.

## The Bottom Line

An F593 callout is complete only when it names alloy group **and** condition — "F593 316 CW" says something; "stainless bolt" says nothing. Read the head-marking suffix, respect the diameter-dependent strength bands, pair with F594 nuts, and keep ISO 3506 as a reference point rather than a swap. That's the whole standard in four habits.

File: content/articles/en-stainless-steel-reference-guide.md
# EN Stainless Steel for Fasteners: The Complete European Reference Guide

*Published on blog.fastenerinsight.com*

If you work with European fastener specifications, you've seen the EN material numbers — 1.4301, 1.4401, 1.4462 — and you know they map to familiar AISI grades like 304 and 316. But the relationship between the EN material designation system, the ISO 3506 property classes (A2-70, A4-80, etc.), and the actual mechanical and corrosion properties of each grade is where things get slippery.

This reference sheet is designed to be RFQ-ready, QA-document-ready, and supplier-spec-ready. Keep it handy for every stainless steel fastener inquiry that crosses your desk.

## How the Systems Connect

European stainless steel grades are identified by two parallel systems:

**Material number (Werkstoffnummer)** — a 5-digit code like 1.4301 that uniquely identifies a specific chemistry. This is the most precise identifier and the one you should specify on formal documents.

**EN material name** — a systematic name like X5CrNi18-10 that encodes the alloy composition in the name itself. The digits after each element tell you the approximate percentage: 18% chromium, 10% nickel.

These map to **AISI/ASTM equivalents** (304, 316, etc.) for cross-referencing with US specifications, and to **ISO 3506 property classes** (A2-70, A4-80) which describe both corrosion resistance (A2 = 304-type, A4 = 316-type) and strength (70 = 700 MPa minimum tensile).

The table below brings all four systems together in one place, along with the practical data you need for material selection.

## The Complete Reference Table

| EN Name | Mat. No. | AISI / ASTM | ISO 3506 | Type | Tensile (MPa) | Magnetic | Weldability | Typical Use |
|---|---|---|---|---|---|---|---|---|
| X5CrNi18-10 | 1.4301 | 304 | A2-70 / A2-80 | Austenitic | 500–700 | Slight (cold-worked) | Excellent | General fasteners, kitchen, process equipment |
| X2CrNi18-9 | 1.4307 | 304L | A2-70 | Austenitic | 480–700 | Slight | Excellent | Welded parts, piping, tanks |
| X6CrNiMo17-12-2 | 1.4401 | 316 | A4-70 / A4-80 | Austenitic | 500–800 | Slight | Excellent | Marine, chemical, chloride environments |
| X2CrNiMo17-12-2 | 1.4404 | 316L | A4-70 | Austenitic | 480–700 | Slight | Excellent | Welded assemblies, food & pharma |
| X2CrNiMoN22-5-3 | 1.4462 | Duplex 2205 | — | Duplex | 700–900 | Partial | Good | Offshore, bridges, pressure vessels |
| X2CrNiMoCuWN25-7-4 | 1.4501 | Super Duplex 2507 | — | Duplex | 800–1000 | Partial | Good | Subsea, desalination, chemical |
| X6Cr17 | 1.4016 | 430 | F1-60 | Ferritic | 400–600 | Yes | Moderate | Decorative trim, appliances |
| X12Cr13 | 1.4006 | 410 | C1-110 / C1-120 | Martensitic | 700–1100 | Yes | Poor | Screws, turbine blades, shafts |
| X20Cr13 | 1.4021 | 420A | C3-110 | Martensitic | 800–1100 | Yes | Poor | Cutlery, valves |
| X46Cr13 | 1.4034 | 420C | C4-120 | Martensitic | 950–1200 | Yes | Poor | Blades, bearings, surgical tools |
| X5CrNiCuNb16-4 | 1.4542 | 17-4 PH / 630 | — | PH | 900–1200 | Yes | Good | Aerospace, high-strength fasteners |
| X1NiCrMoCu25-20-5 | 1.4539 | 904L | — | Super Austenitic | 500–750 | No | Good | Chemical tanks, seawater piping |

## Quick-Reference by Microstructural Family

### Austenitic (A2, A4)

The default choice for stainless fasteners. Non-magnetic in the annealed condition (though cold working — like thread rolling — can induce slight magnetism). Excellent corrosion resistance, excellent formability, good weldability.

- **A2 grades (1.4301/304, 1.4307/304L):** General-purpose. Use for dry interiors, mild atmospheres, and food-contact surfaces. Avoid in chloride-heavy or marine environments.
- **A4 grades (1.4401/316, 1.4404/316L):** Molybdenum-bearing for chloride resistance. The go-to for coastal, marine, chemical, and pharmaceutical applications. The "L" variants (304L, 316L) have lower carbon for better weldability — specify these for welded assemblies.

**ISO 3506 strength classes:** A2-70 and A4-70 (700 MPa) are standard. A2-80 and A4-80 (800 MPa) are available in smaller diameters through additional cold working.

### Ferritic (F1)

Magnetic, low cost, moderate corrosion resistance. Not hardenable by heat treatment. The only ferritic grade in common fastener use is 1.4016 (430 / F1-60), typically for decorative fasteners and interior architectural trim where stainless appearance matters but chlorides are not present.

**Weakness:** Poor weldability compared to austenitics, and significantly lower toughness.

### Martensitic (C1, C3, C4)

The hardenable stainless steels. Magnetic, and capable of reaching high strength through heat treatment. The trade-off is drastically reduced corrosion resistance compared to austenitics — the chromium content is lower and the carbon is tied up in carbides rather than contributing to the passive layer.

- **C1 (1.4006 / 410):** Standard martensitic for self-tapping screws, turbine blades, and pump shafts. Strength range 700–1100 MPa.
- **C3 (1.4021 / 420A):** Higher carbon, slightly better hardness. Used for valve components and cutlery-grade fasteners.
- **C4 (1.4034 / 420C):** The highest carbon of the common martensitics. Used for blades, bearings, and surgical instruments. Can reach 1200 MPa.

**WARNING:** Martensitics must be heat treated to develop their strength. As-supplied (annealed) material is soft and unsuitable for load-bearing fasteners. Always verify the condition — and never specify martensitics for welded applications.

### Duplex and Super Duplex

The premium choice for demanding environments. Duplex grades have a mixed austenitic-ferritic microstructure that delivers roughly twice the yield strength of 316 with superior stress corrosion cracking resistance.

- **1.4462 (Duplex 2205):** 700–900 MPa tensile. The standard duplex for offshore structural bolting, bridge hardware, and pressure vessel fasteners.
- **1.4501 (Super Duplex 2507):** 800–1000 MPa tensile. For subsea, deep-well, and high-chloride environments where even 316 would fail prematurely.

**Caveat:** Duplex grades are partially magnetic and require more care in machining and cold forming than standard austenitics.

### Precipitation Hardening (PH)

The aerospace-grade solution. 1.4542 (17-4 PH / 630) achieves its strength through a low-temperature aging treatment that precipitates copper-rich particles within the martensitic matrix — no quenching required. Tensile strengths of 900–1200 MPa with good corrosion resistance make it the material of choice for high-strength aircraft fasteners, valve stems, and chemical processing hardware.

## Practical Guidance for Fastener Selection

**For standard bolts, screws, and nuts in dry or mildly corrosive environments:**
Specify A2-70 (1.4301 / 304). It is the most economical, most available, and most formable option.

**For marine, coastal, chemical, or any chloride-containing environment:**
Step up to A4-70 or A4-80 (1.4401 / 316 or 1.4404 / 316L). The molybdenum content is not optional — it is the difference between a fastener that lasts decades and one that pits within a season.

**For self-tapping screws and thread-forming fasteners requiring high hardness:**
Consider martensitic C1-110 (1.4006 / 410) — but only if the environment is mild and the parts will not be welded.

**For offshore, subsea, or pressure-containing bolting:**
Duplex 1.4462 or Super Duplex 1.4501. The higher initial cost is justified by service life in conditions that would destroy A4 fasteners.

**For aerospace or extreme-strength requirements:**
Precipitation hardening 1.4542 (17-4 PH). When you need 1000+ MPa in a stainless fastener, this is the standard answer.

## A Note on Material Certification

When specifying stainless steel fasteners for critical applications — and especially when deviating from standard A2 or A4 — always request material certification to **EN 10204 Type 3.1**. This provides traceability from the mill through the fastener manufacturer, with documented chemical analysis and mechanical properties. The 3.1 certificate is the only reliable way to verify that the material number on the drawing matches the material in the part — and that the grade you paid for is the grade you received.

File: content/articles/iso-898-mechanical-properties-of-steel-fasteners.md
---
title: "ISO 898 — Mechanical Properties of Steel Fasteners"
date: 2026-07-14
description: "A comprehensive reference on ISO 898, the international standard family defining mechanical and physical properties of carbon-steel and alloy-steel fasteners, including property classes 4.6, 8.8, 10.9, and 12.9."
tags:
  - fasteners
  - Standards
  - ISO
  - mechanical properties
  - engineering
summary: "ISO 898 establishes property classes such as 4.6, 8.8, 10.9 and 12.9 for bolts and Class 8, 10 and 12 for nuts. This guide covers bolt property classes, nut classes, testing requirements, and marking."
slug: "iso-898-mechanical-properties-of-steel-fasteners"
toc: true
draft: false
---

# ISO 898 — Mechanical Properties of Steel Fasteners

**ISO 898** is a family of international standards defining the **mechanical and physical properties of carbon-steel and alloy-steel fasteners**. It establishes property classes such as **4.6, 8.8, 10.9 and 12.9** for bolts and **Class 8, 10 and 12** for nuts.

It mainly answers:

- How strong must the fastener be?
- What material and heat-treatment requirements apply?
- What proof, tensile and hardness tests are required?
- How should the fastener be marked?

ISO 898 does **not normally define the dimensions** of the bolt or nut. Dimensions are controlled by product standards such as ISO 4014, ISO 4017, ISO 4032 or DIN equivalents.

## Main Parts

| Standard | Scope |
|---|---|
| **ISO 898-1** | Bolts, screws and studs made from carbon or alloy steel |
| **ISO 898-2** | Nuts made from non-alloy or alloy steel |
| **ISO 898-3** | Flat washers used with property-class fasteners |
| **ISO 898-7** | Torsional testing and minimum torque for small bolts and screws |

## ISO 898-1: Bolt Property Classes

A bolt property class contains two numbers, for example:

> **8.8**

The first number indicates the nominal tensile strength:

    8 × 100 = 800 MPa

The second number indicates the ratio between nominal yield strength and tensile strength:

    0.8 × 800 = 640 MPa

Therefore, an **8.8 bolt** has approximately:

- Nominal tensile strength: **800 MPa**
- Nominal yield strength: **640 MPa**

### Common Property Classes

| Property class | Nominal tensile strength | Nominal yield strength or 0.2% proof stress | General description |
|---|---:|---:|---|
| 4.6 | 400 MPa | 240 MPa | Low-strength mild steel |
| 4.8 | 400 MPa | 320 MPa | Low-strength commercial fastener |
| 5.6 | 500 MPa | 300 MPa | Medium-strength steel |
| 5.8 | 500 MPa | 400 MPa | General engineering |
| 6.8 | 600 MPa | 480 MPa | Medium-strength fastener |
| 8.8 | 800 MPa | 640 MPa | High-strength structural and engineering bolt |
| 9.8 | 900 MPa | 720 MPa | Often used in smaller diameters |
| 10.9 | 1,000 MPa | 900 MPa | High-strength, normally quenched and tempered |
| 12.9 | 1,200 MPa | 1,080 MPa | Very-high-strength socket screws and specialised applications |

The exact minimum values can vary slightly depending on diameter, manufacturing method and the applicable table in ISO 898-1.

ISO 898-1 applies to carbon- and alloy-steel bolts, screws and studs tested under standard laboratory conditions. The stated mechanical properties may not be retained at very high or very low service temperatures.

## ISO 898-2: Nut Property Classes

Nuts use a single-number property class, such as:

> **Class 8 nut**

The class number broadly corresponds to the highest bolt property class with which the nut is intended to be paired under the standard&rsquo;s specified conditions.

Typical combinations are:

| Bolt property class | Common corresponding nut class |
|---|---|
| 4.6, 4.8, 5.6 or 5.8 | Class 5 or higher, depending on the joint |
| 8.8 | Class 8 |
| 10.9 | Class 10 |
| 12.9 | Class 12 |

A **Class 8 nut** is not described as &ldquo;8.8.&rdquo; The correct designation is:

- Bolt: **Property Class 8.8**
- Nut: **Property Class 8**

Nut performance is principally verified by a **proof-load test**, because the nut must support the specified load without thread stripping or unacceptable permanent deformation.

## Important Tests and Requirements

ISO 898 includes requirements for matters such as:

- Tensile strength
- Yield strength or proof stress
- Proof load
- Elongation after fracture
- Reduction of area
- Hardness
- Impact strength for applicable classes and sizes
- Decarburisation and carburisation
- Head soundness
- Wedge tensile testing
- Torsional strength for certain small fasteners
- Chemical composition and heat treatment
- Surface integrity

For high-strength classes such as **8.8, 10.9 and 12.9**, proper material selection and heat treatment are critical.

## Marking Examples

A standard hex bolt may be marked:

> **10.9 XYZ**

Where:

- **10.9** = property class
- **XYZ** = manufacturer&rsquo;s identification mark

A nut may be marked:

> **10 XYZ**

Marking requirements depend on the fastener type, size and available marking space.

## What ISO 898 Does Not Cover

ISO 898 is generally not the appropriate mechanical-property standard for:

- Stainless-steel fasteners &mdash; commonly covered by ISO 3506
- Non-ferrous fasteners
- Fasteners requiring special corrosion resistance
- Fasteners intended for very high or cryogenic temperatures
- Weldable fasteners requiring special material control
- Thread-forming or self-tapping screws, unless specifically covered elsewhere
- Fasteners whose principal loading is outside the standard&rsquo;s defined scope

## Practical Specification Examples

A properly described product might be:

> **M16 &times; 60 hexagon head bolt to ISO 4014, steel property class 8.8 to ISO 898-1, zinc plated.**

For a nut:

> **M16 hexagon nut to ISO 4032, steel property class 8 to ISO 898-2, zinc plated.**

Here:

- **ISO 4014 / ISO 4032** controls the dimensions.
- **ISO 898-1 / ISO 898-2** controls the mechanical properties.
- The coating specification controls corrosion protection.

The dimensional standard, mechanical-property standard, thread tolerance and coating requirement should therefore all be stated separately.

File: content/articles/matching-astm-bolts-nuts-washers.md
# Matching ASTM Bolts, Nuts and Washers: A Practical Guide to Compatible Fastener Assemblies

An ASTM designation on a bolt, nut or washer confirms that the individual component has been manufactured to a particular standard. It does **not**, by itself, confirm that the three components form a compatible assembly.

In many fastener systems, the externally threaded component, nut and washer are governed by different standards. Compatibility must therefore be checked across the complete assembly: material, strength, dimensions, thread fit, coating, lubrication, service environment and installation method. Some structural standards also cover matched bolting assemblies, but the same principle still applies—the assembly must be specified and procured as an engineered system rather than as three unrelated parts.

This article explains the main ASTM fastener families, the logic behind their typical pairings and the procurement checks needed before a bolt, nut and washer set is released for supply.

## Think in assemblies, not individual part numbers

A complete bolting specification normally draws information from several documents:

- **Bolt or stud standard:** material, heat treatment, mechanical properties, marking and testing.
- **Nut standard:** material, proof-load capability, hardness, dimensions and marking.
- **Washer standard:** material, hardness, dimensions and intended function.
- **Dimensional and thread standards:** head and nut geometry, washer dimensions, thread series and thread class.
- **Application standard or design code:** joint type, permitted materials, washer locations, pretensioning method and installation requirements.
- **Coating specification:** coating process, thickness, thread allowance, lubrication and post-coating testing.

A technically correct purchase description must make these requirements work together. A component can comply fully with its own standard and still be unsuitable for the intended assembly.

The main compatibility checks are:

1. **Mechanical compatibility** — the nut must be capable of developing the required strength of the bolt or stud without premature thread stripping.
2. **Dimensional compatibility** — thread form, pitch, class of fit, nut style, washer dimensions and bolt length must suit the joint.
3. **Functional compatibility** — the washer type and location must suit the installation method, hole geometry and bearing surface.
4. **Environmental compatibility** — materials and coatings must be appropriate for temperature, corrosion exposure and process conditions.
5. **Installation compatibility** — coating, lubrication and tightening procedure must produce the required clamp load without damaging the assembly.

## Common ASTM fastener families

The following table shows typical families used in industrial, pressure-equipment and structural applications. It is a procurement guide, not a universal substitution chart; the current standard edition and governing design code must always be checked.

| Service or application | Bolt or stud | Typical nut standard | Washer approach |
|---|---|---|---|
| **High-temperature or high-pressure service** — pressure vessels, valves, flanges and fittings | **ASTM A193/A193M**, including Grades B7, B8, B8M and B16 | **ASTM A194/A194M** — commonly Grade 2H with B7, Grade 8 with B8 and Grade 8M with B8M, subject to the required class and service conditions | A193 and A194 do not automatically prescribe a washer. Where a washer is required, its material, hardness and dimensions must be specified separately |
| **High-strength structural connections** | **ASTM F3125/F3125M** — including Grades A325 and A490 heavy-hex bolts and Grades F1852 and F2280 twist-off assemblies | **ASTM A563/A563M**, with the permitted grade determined by bolt strength group, type and coating; ASTM A194 Grade 2H may substitute for A563 Grade DH where permitted | **ASTM F436/F436M** hardened washers where required by the structural-joint specification; **ASTM F959/F959M** direct tension indicators where specified |
| **General-purpose carbon-steel bolting** | **ASTM A307** | Commonly **ASTM A563/A563M**, with grade selected for the application | **ASTM F844** plain, unhardened steel washer where a general-purpose washer is required |
| **Quenched-and-tempered alloy-steel fasteners** | **ASTM A354**, Grades BC or BD | Nut grade must be selected to develop the required fastener strength and suit the application | A hardened washer may be required, but it should not be assumed solely from the bolt designation |
| **General corrosion-resistant stainless fasteners** | **ASTM F593** | **ASTM F594**, normally from the same alloy group and with adequate proof stress | Stainless flat washer with alloy, condition and dimensions stated explicitly |

### Current structural designations

ASTM F3125 was originally issued to consolidate and replace six structural bolting standards: A325, A325M, A490, A490M, F1852 and F2280. The familiar designations remain in use as grades or styles within the consolidated standard, so older drawings may still refer to an “A325 bolt” or “A490 bolt”. For current procurement, the safer callout is the full F3125/F3125M designation together with the required grade, type, style and coating.

Current editions of F3125 also include a 144 ksi inch-series grade in addition to the traditional 120 ksi and 150 ksi strength groups. This is another reason not to rely on an old compatibility table without checking the applicable edition.

ASME B18.22.1, the former inch-series plain-washer dimensional standard, was incorporated into **ASME B18.21.1**. ASTM F844 now refers to B18.21.1 Type A dimensions unless otherwise specified.

## Nuts: select a nut that can develop the fastener strength

The central mechanical requirement is not simply that the nut has a “high grade”. The nut and bolt combination must be qualified so that the assembly can develop the required tensile capacity of the externally threaded fastener without premature thread stripping.

This depends on more than the nut material. Nut height, thread engagement, thread class, hardness, proof load, coating and any post-coating overtapping all affect stripping strength.

For pressure bolting, the distinction between standards is particularly important:

- **ASTM A193/A193M** covers alloy-steel and stainless-steel bolting materials.
- **ASTM A194/A194M** covers the corresponding carbon, alloy and stainless-steel nuts for high-pressure or high-temperature service.

A description such as **“nut to ASTM A193 Grade B8M”** is therefore incorrect. A typical compatible callout would be an ASTM A193 Grade B8M stud with an ASTM A194 Grade 8M nut, with the required class or condition stated where applicable.

For structural bolting, the permitted A563 nut grade depends on the bolt group, bolt type and coating. A generic A563 Grade C nut, for example, is not an acceptable substitute for every F3125 bolt. The applicable compatibility table in the structural-joint specification must be followed. ASTM A194 Grade 2H heavy-hex nuts may be used as substitutes for ASTM A563 Grade DH nuts where the governing specification permits.

A higher-strength nut should also not be treated as an automatic universal substitute. Material type, corrosion behaviour, nut dimensions, coating, temperature capability and purchaser restrictions may still make the substitution unacceptable.

## Washers: determine whether one is required, then specify the correct type

Washers are often treated as minor accessories, but their specification can affect bearing behaviour, installation friction, bolt length and the ability to achieve the required pretension.

### Plain steel washers

ASTM F844 covers plain, unhardened steel washers for general use. These washers can provide:

- increased bearing area;
- spacing or packing;
- surface protection; and
- a non-galling interface in general-purpose applications.

Unless otherwise specified, F844 washers use ASME B18.21.1 Type A dimensions.

### Hardened structural washers

ASTM F436/F436M covers hardened steel washers for mechanical and structural use. In high-strength structural connections, F436 is the governing washer standard when a hardened washer is required.

However, an F436 washer is **not automatically required under every F3125 bolt head or nut**. Under the RCSC structural-joint specification, washer requirements depend on factors such as:

- whether the joint is snug-tightened, pretensioned or slip-critical;
- the selected pretensioning method;
- whether the outer ply contains an oversized or slotted hole;
- whether a direct tension indicator is used;
- the slope of the bearing surface; and
- the strength of the connected material for higher-strength bolt groups.

For example, F436 washers are required in specified locations for calibrated-wrench, twist-off tension-control and combined pretensioning methods, and special washer or plate-washer arrangements apply to certain oversized and slotted holes. By contrast, washers are not universally required for every standard-hole connection.

The structural washer is therefore a functional part of the installation system, not simply a default item added to every high-strength bolt set.

### Stainless steel and “F436 hardness”

ASTM F436 is a hardened **steel** washer standard with defined material types and mechanical requirements. It is not a general stainless-steel washer standard.

A callout such as **“316 stainless washer to ASTM F436”** should be challenged unless a recognised specification or an engineered supplementary requirement clearly defines how both requirements are to be met. Where a stainless washer also requires controlled hardness or bearing performance, the drawing or purchase order should state the alloy, condition, hardness range, dimensions, testing and acceptance criteria explicitly.

## Corrosion compatibility: match the service environment, not only the grade name

For corrosive service, using the same alloy family across the stud, nut and washer is often the safest starting point. A 316 stainless stud is therefore commonly paired with a 316-compatible nut and washer where chloride or chemical exposure justifies that material.

This does not mean that every component must always be identical. Deliberate differences in alloy, hardness or coating may be used to improve galling resistance or meet a specialised design requirement. The key is that the combination must be selected intentionally and assessed for the actual environment.

### Galvanic corrosion

When dissimilar metals are electrically connected in the presence of an electrolyte, galvanic corrosion may occur. The severity depends on:

- the electrochemical relationship between the materials;
- the conductivity and chemistry of the environment;
- the coating condition; and
- the relative anodic and cathodic surface areas.

A particularly severe arrangement is a **small anodic area connected to a large cathodic area**. For example, an unprotected carbon-steel washer in contact with a larger stainless-steel component in a wet environment may corrode rapidly. The correct response is not merely to “match colours”, but to evaluate the material pair, area ratio, exposure and coating system.

### Stainless-steel galling

Austenitic stainless-steel threads, particularly similar alloys such as 316-on-316, are susceptible to galling and seizure. Risk reduction measures may include:

- a lubricant or anti-seize compound approved for the service;
- controlled installation speed;
- clean, undamaged threads;
- a compatible difference in hardness or material where permitted; and
- a tightening procedure adjusted for the selected lubricant.

Lubrication changes the torque–tension relationship. An anti-seize product should therefore never be added without considering its effect on the specified tightening method and target preload.

## Coatings: specify and qualify the complete assembly

A coating specification must address the entire bolting assembly, not only the bolt.

For hot-dip galvanised threaded fasteners, ASTM F2329/F2329M is the relevant fastener coating standard. The nut normally requires controlled overtapping to accommodate the coating thickness, and lubrication may be required to achieve consistent installation. In structural applications, the bolt, nut and washer must be supplied and tested in the combination required by the governing specification.

Incorrect combinations can create several problems:

- insufficient thread clearance;
- excessive overtapping and reduced stripping strength;
- inconsistent friction and pretension;
- incompatible coatings on mating threads; and
- loss of traceability or assembly qualification.

### Coatings on F3125 Grade A490 bolts

F3125 Grade A490 bolts require particular caution because of their high strength and susceptibility to hydrogen-related failure mechanisms.

The RCSC 2020 structural-joint specification does not permit hot-dip or mechanical galvanising of its 150 ksi bolt group. Other corrosion-protection systems may be permitted only where they are recognised by the current fastener standard and governing project documents, and where the coating has been appropriately qualified for environmental hydrogen embrittlement and installation performance.

A procurement description should therefore not state only **“A490, zinc coated”**. It should identify the exact coating specification, coating class, lubrication requirement, qualification basis, matching nut and washer requirements, and any assembly testing required by the project.

## Worked example: ASTM B8M stainless flange bolting

Consider a stainless-steel flanged joint for which the design documents require ASTM B8M bolting.

A more complete procurement description would address the following:

- **Stud:** ASTM A193/A193M Grade B8M, with the required class, diameter, thread series, thread class and length.
- **Nuts:** ASTM A194/A194M Grade 8M, heavy hex where required, with compatible class or condition.
- **Washers:** included only where required by the design or project specification; if used, specify the stainless alloy, dimensions and applicable washer standard.
- **Threads and dimensions:** identify the relevant ASME thread and dimensional standards.
- **Surface condition:** specify passivation or another finish only where required.
- **Assembly lubricant:** use a product compatible with the process, temperature and tightening procedure.
- **Certification:** state the required material certificates, test reports, lot traceability and marking. EN 10204 Type 3.1 certification is a purchaser requirement and should not be assumed unless it is stated.

The important point is that “A193 B8M” alone does not define a complete flange-bolting set. The nut, washer, dimensions, threads, condition, finish, certification and installation requirements must all be added.

## Procurement checklist

Before releasing a bolt, nut and washer schedule, confirm the following:

1. **Governing application standard identified** — structural, pressure, mechanical or general service.
2. **Bolt or stud fully defined** — ASTM designation, grade, type, class or condition, dimensions and marking.
3. **Nut compatibility confirmed** — correct nut standard, grade, proof-load capability, style and permitted substitution.
4. **Threads fully specified** — inch or metric system, pitch, series, class of fit and coating allowance.
5. **Washer requirement established** — whether a washer is needed, where it is located and whether it must be plain, hardened, bevelled, extra-thick or load-indicating.
6. **Materials checked for the environment** — temperature, corrosion, galvanic interaction and galling risk.
7. **Coating treated as an assembly requirement** — coating process, overtapping, lubrication and qualification are consistent across mating components.
8. **Bolt length adjusted** — allowance made for washers, direct tension indicators, grip and required thread engagement.
9. **Installation method considered** — torque, turn-of-nut, calibrated wrench, tension-control bolt, DTI or another approved method.
10. **Quality documentation stated** — test certificates, lot traceability, coating certificates, marking and any assembly testing.

## Conclusion

Correct fastener matching is not a matter of choosing three components with ASTM markings. It is the process of confirming that the bolt or stud, nut, washer, coating and installation method form a compatible assembly for the intended joint.

The most reliable procurement practice is to specify the complete system, use the compatibility tables in the current governing standards and avoid informal substitutions based only on grade names. That discipline prevents compliant individual components from becoming a non-compliant—or unreliable—assembly.

---

*Standards discussed include ASTM A193/A193M, A194/A194M, A307, A354, A563/A563M, F436/F436M, F593, F594, F844, F959/F959M, F2329/F2329M, F2660, F3125/F3125M and F3393; ASME B18.21.1 and relevant ASME dimensional and thread standards; and the RCSC Specification for Structural Joints Using High-Strength Bolts.*

> **Technical note:** Standards are revised periodically. Confirm the edition invoked by the contract, drawing or project specification before procurement or substitution.
